Repository: greedbob/PaperNotebook

## Flexible-Electronics
柔性电子与器件的材料和设计

1. [2018] [Polypyrrole with a functionalized multi-walled carbon nanotube hybrid nanocomposite: a new and efficient nitrite sensor  具有功能化多壁碳纳米管杂化纳米复合材料的聚吡咯：新型高效亚硝酸盐传感器](Polypyrrole-with-a-functionalized-multi-walled-carbon-nanotube-hybrid-nanocomposite-a-new-and-efficient-nitrite-sensor/article.md)  
   - 聚吡咯制备方法：使用CV方法在包含0.1M吡咯，0.01M SDS和0.05M LiClO4的水溶液中进行吡咯的电化学聚合。用生长在-0.40 V至0.75 V之间的薄膜以50 mV s-1的扫描速率进行CV进行不同的循环（例如1、3、5和8个循环），以控制薄膜的厚度。
   - 复合薄膜制备方法：在f-MWCNTs存在下进行吡咯的电化学聚合反应，以在GC电极上合成PPy/SDS/f-MWCNT改性膜：通过CV方法在含有0.1 M吡咯，0.01 M SDS（作为表面活性剂），0.05 M LiClO4（作为辅助电解质）和0.2％的f-MWCNT的水溶液中[使用探针超声仪在20 kHz下将f-MWCNT超声处理4小时]。用生长在-0.40 V至0.75 V之间的薄膜以50 mV s-1的扫描速率进行CV进行不同的循环（例如1、3、5和8个循环），以控制薄膜的厚度。

File: Flexible-Electronics/All-inkjet-printed-solid-state-flexible-supercapacitors-on-paper/All-inkjet-printed-solid-state-flexible-supercapacitors-on-paper.md (part 1 of 2)
## All-inkjet-printed,solid-state flexible supercapacitors on paper  
## 在纸上全喷墨打印固态超级电容器

> Energy & Environment Science    
> Energy Environ. Sci., 2016, 9, 2812  
> DOI: 10.1039/c6ee00966b  

### Abstract
推动：flexible/wearable electrons and IoT  
实现：a new class of solid-state flexible power sources that are fabricated directly on conventional A4 paper using a commercial desktop inkjet printer.
新型固态柔性电源，由商用台式打印机直接在A4纸上喷墨打印而成。  
模型：
- A supercapacitor (SC), which is composed of activated carbon/carbon nanotubes (CNTs) and an ionic liquid/ultravioletcured triacrylate polymer-based solid-state electrolyte
活性炭/碳纳米管（CNT）和离子液体/紫外线固化的三丙烯酸酯聚合物基固态电解质组成的超级电容器（SC）作为模型电源  
- Cellulose nanofibrilmediated nanoporous mats are inkjet-printed on top of paper as a primer layer to enable high-resolution images.
将纤维素纳米纤维介导的纳米多孔垫喷墨印刷在纸上作为底漆层以实现高分辨率图像。
- CNT-assisted photonic interwelded Ag nanowires are introduced onto the electrodes to further improve the electrical conductivity of the electrodes.
将CNT辅助的光子互焊Ag纳米线引入电极上以进一步改善电极的导电性  
优势：
- easily connected in series or parallel, leading to user-customized control of cell voltage and capacitance
- 美

### Introduction
The rapidly emerging flexible/wearable electronics and Internet of Things (IoT), which are anticipated to bring unforeseen ubiquitous innovations in our daily lives, essentially require the relentless pursuit of advanced power sources with various form factors and aesthetic diversity.1–3  
快速兴起的灵活/可穿戴电子产品和物联网（IoT）预计将在我们的日常生活中带来无法预料的无处不在的创新，这本质上要求不断追求具有各种形状因素和审美多样性的先进电源。

Conventional rechargeable energy storage systems, including commercial state-of-the-art lithium-ion batteries and supercapacitors, have employed sheet-type electrodes, separator membranes, and liquid electrolytes as the core components and also shown (cylindrical-/rectangular-shaped) stereotypical forms fabricated through a winding or stacking process. Such traditional cell components and assembly have caused the power sources to lack a variety of form factors and flexibility. A variety of flexible power sources, which can be bendable, foldable, and stretchable, have been investigated;4–7 such studies have mainly focused on nanostructured electrode materials, paper (or textile)-mediated nonmetallic current collectors, and functional electrolytes. Despite such enormous research efforts, slurry-cast electrodes, liquid-state electrolytes, and (winding/stacking-based) cell assemblies are still adopted in many systems, thus imposing challenges on the diversification of the design of the power sources.8–12 New cell manufacturing processes based on multistep spraying and screen (or stencil or blade) printing have been suggested as effective approaches to address the aforementioned issues.13–20 Some meaningful advancements in the development of novel cell designs and architectures have been reported; however, the majority of these studies required the use of pre-designed masks, supplementary spatial alignments, and liquid electrolytes as ionic media.  
传统的可再充电能量存储系统，包括商业上最先进的锂离子电池和超级电容器，已采用片状电极，分隔膜和液体电解质作为核心部件并且还示出（圆柱形/矩形）通过卷绕或堆叠过程制造的定型形式。这种传统的电池组件和组件已经导致电源缺乏各种形状因数和灵活性。已经研究了各种可弯曲，可折叠和可拉伸的柔性电源; 4-7这样的研究主要集中在纳米结构电极材料，纸（或纺织品）介导的非金属集电器和功能电解质上。尽管进行了如此巨大的研究工作，但浆料铸造电极，液态电解质和（基于绕组/堆叠的）电池组件仍然在许多系统中采用，因此对电源设计的多样化提出了挑战。基于多步喷涂和丝网（或模板或刀片）印刷的新电池制造工艺已被认为是解决上述问题的有效方法。13-20已经报道了新电池设计和架构发展的一些有意义的进步;然而，这些研究中的大多数需要使用预先设计的掩模，补充空间对准和液体电解质作为离子介质。

Here, we demonstrate a new class of solid-state flexible power sources that are fabricated directly on conventional A4 paper using a typical desktop inkjet printer. *Activated carbon (AC)*-based electric double-layer supercapacitors (SCs)21–23 are chosen as model power sources to demonstrate the feasibility and practical validity of the proposed concept. Ionic liquid (1-butyl-3-methylimidazolium tetrafluoroborate, [BMIM][BF4])/ultraviolet (UV)-cured ethoxylated trimethylolpropane triacrylate (ETPTA)-based gel polymer electrolytes are incorporated to produce the solid-state SCs. Inkjet printing has been widely used as a facile and effective tool to write letters or draw patterns/figures on various substrates, including paper and films, due to its simplicity/versatility and the high resolution of the resulting images.24,25 The applications of inkjet printing are currently expanding from traditional office use to high-fidelity electronics, displays, and sensors.26–29 However, only a few studies involved inkjet-printed energy storage systems, including three-dimensional (3D) Zn–AgO microbatteries,30 LiCoO2/Li4Ti5O12 lithium-ion batteries,31 3D interdigitated LiFePO4/Li4Ti5O12 lithiumion microbatteries,32 and thin-film supercapacitors.33–37 In those battery systems, only the electrodes were inkjet-printed, and liquid electrolytes (introduced via dipping or injection) were still employed in predetermined cell geometries.  
在这里，我们展示了一种新型的固态柔性电源，它使用典型的台式喷墨打印机直接在传统的A4纸上制造。选择基于活性炭（AC）的电双层超级电容器（SC）作为模型电源，以证明所提出的概念的可行性和实际有效性。加入离子液体（1-丁基-3-甲基咪唑四氟硼酸盐，[BMIM]\[BF 4]）/紫外（UV）-固化的乙氧基化三羟甲基丙烷三丙烯酸酯（ETPTA）基凝胶聚合物电解质以产生固态SC。由于其简单性/多功能性和所得图像的高分辨率，喷墨印刷已广泛用作在各种基材（包括纸张和薄膜）上书写字母或绘制图案/图形的简便有效工具。喷墨打印的应用目前正在从传统的办公室用途扩展到高保真的电子，显示器和传感器。然而，只有少数研究涉及喷墨印刷储能系统，包括三维（3D）Zn-AgO微电池，LiCoO2 / Li4Ti5O12锂离子电池，3D交叉型LiFePO4 / Li4Ti5O12锂离子微电池和薄膜超级电容器。在那些电池系统中，仅喷墨印刷电极，并且仍然在预定的电池几何形状中采用液体电解质（通过浸渍或注入引入）。

The salient features of the inkjet-printed SCs proposed herein are their monolithic integration with paper substrates and the highresolution print images comparable to those produced with conventional black/color inks. In other words, the inkjet-printed SCs look like typical inkjet-printed letters or figures commonly found in office documents. As key-enabling technologies to achieve this goal, cellulose nanofibril (CNF)-mediated nanoporous mats and interwelded Ag nanowire (NW) networks are introduced through a conventional inkjet printing process to serve as a primer layer on top of A4 paper and to improve the electrical conductivity of the resulting electrodes, respectively. As a consequence, a variety of inkjet-printed, solid-state SCs featuring computer-designed artistic patterns/letters are successfully fabricated on A4 paper and are aesthetically unitized with other inkjet-printed digital images and smart glass cups.  
这里提出的喷墨印刷SC的显着特征是它们与纸基材的单片集成以及与用传统的黑/彩色墨水产生的高分辨率印刷图像相当的高分辨率印刷图像。换句话说，喷墨打印的SC看起来像办公文档中常见的典型喷墨打印字母或图形。作为实现这一目标的关键技术，纤维素纳米纤维（CNF）介导的纳米多孔垫和互焊Ag纳米线（NW）网络通过传统的喷墨印刷工艺引入，作为A4纸顶部的底漆层，并改善所得电极的电导率，分别地。因此，各种喷墨打印的固态SC具有计算机设计的艺术图案/字母，可在A4纸上成功制作，并在美学上与其他喷墨打印的数字图像和智能玻璃杯组合在一起。

### Experimental
**CNF suspension for the inkjet-printed CNF nanomat as a primer layer on A4 paper 用于喷墨印刷的CNF nanomat的CNF悬浮液作为A4纸上的底漆层**
The CNF suspension was produced by the repeated high-pressure homogenization of wood cellulose powders (particle sizeB45 mm, KC Flock, Nippon Paper Chemicals) in water. The details of the preparation procedure of the CNF suspension were provided in our previous publications.38,39 The as-prepared CNF suspension was diluted with water to vary the CNF concentration in the range of 0.1–1.0 mg/mL.  
通过在水中反复高压均化木纤维素粉末（粒径B45mm，KC Flock，Nippon Paper Chemicals）来制备CNF悬浮液。在我们以前的出版物中提供了CNF悬浮液的制备程序的细节.38,39用水稀释所制备的CNF悬浮液以改变CNF浓度在0.1-1.0mg/mL的范围内。

**SWNT/AC and Ag NW inks for the inkjet-printed electrodes SWNT/AC和Ag NW墨水用于喷墨印刷电极**
The AC powders (particle size B50 nm, Vulcan, Fuel Cell Store) were mixed with the SWNTs (Tubalt, OCSIAL) in water, to which 1.0 wt% sodium dodecylbenzene sulfonate (SDBS) was added as a dispersing agent. The SWNT/AC mixtures in water were subjected to centrifugation (at 10 000 rpm for 1 h) to remove large-sized particles and agglomerates, resulting in SWNT/AC inks with a suitable viscosity (B20 cP at a shear rate of 1 s1) for the inkjet printing process. The Ag NW (DT-AGNWN30-1DI, Ditto Technology Co.) suspension (solid content=0.25 wt%) was prepared in water/IPA (=1/1 (v/v)) and then subjected to a sonication-driven scission process40 to avoid clogging induced by long Ag NWs with a high aspect ratio.  
将AC（活性炭）粉末（粒径B50nm，Vulcan，Fuel Cell Store）与SWNT（多壁碳纳米管）（Tubalt，OCSIAL）在水中混合，向其中加入1.0wt％十二烷基苯磺酸钠（SDBS）作为分散剂。 将SWNT / AC混合物在水中离心（以10000rpm离心1小时）以除去大尺寸颗粒和附聚物，得到具有合适粘度的SWNT / AC油墨（B20cP，剪切速率为1s -1） ）用于喷墨印刷过程。 在水/ IPA（= 1/1（v / v））中制备Ag NW（DT-AGNWN30-1DI，Ditto Technology Co.）悬浮液（固含量= 0.25wt％），然后进行超声驱动断裂。 过程40以避免由具有高纵横比的长Ag NW引起的堵塞。

**Electrolyte inks for the inkjet-printed solid-state electrolytes 用于喷墨印刷的固态电解质的电解质油墨**
An ionic liquid ([BMIM][BF4]) was mixed with ETPTA13,14 (incorporating 1.0 wt% HMPP as a photoinitiator) in a solvent (ethanol or water). The [BMIM][BF4]/ETPTA (=85/15 (w/w)) mixture was exposed to UV irradiation (Hg UV-lamp, irradiation peak intensity = 2 000 mW cm2, Lichtzen), resulting in a crosslinked solid-state gel polymer electrolyte.  
将离子液体（[BMIM][BF4]）与（乙氧基化三羟甲基丙烷三丙烯酸酯-对于辐射固化反应良好活性）（掺入1.0wt％HMPP 2-羟基-2-甲基-1-苯基-1-丙酮 作为光引发剂）在溶剂（乙醇或水）中混合。 将[BMIM][BF 4] / ETPTA（= 85/15（w/w））混合物暴露于UV照射（Hg UV灯，照射峰强度= 2 000mW cm2，Lichtzen），得到交联固体状态凝胶聚合物电解质。

**Fabrication of the CNF-paper CNF纸的制造**
The CNF-paper was fabricated directly onto A4 paper using a commercial desktop inkjet printer (HP Deskjet 1010). The inkjet printing of the CNF suspension (concentration = 0.3 mg mL1) on top of the A4 paper resulted in the inkjet-printed (wet-state) CNF layer. To improve the porous structure of the CNF layer, a solvent mixture of ethanol/acetone (=1/1 (v/v)) was subsequently applied onto the (wet-state) CNF layer via inkjet printing, eventually yielding a CNF nanomat with a highly developed nanoporous structure.  
使用商用台式喷墨打印机（HP Deskjet 1010）将CNF纸直接制造在A4纸上。 在A4纸上喷墨印刷CNF悬浮液（浓度= 0.3mg / mL），得到喷墨印刷（湿态）CNF层。 为了改善CNF层的多孔结构，随后通过喷墨印刷将乙醇/丙酮（= 1/1（v / v））的溶剂混合物施加到（湿态）CNF层上，最终产生具有CNF纳米材料的CNF纳米材料。 高度发达的纳米多孔结构。

**Fabrication of inkjet-printed SCs**
To fabricate the SC electrodes, the SWNT/AC inks were inkjet-printed on the CNF-paper substrate, followed by inkjet printing of the Ag NW inks. The inkjet-printed SC electrodes were subjected to UV irradiation to allow for the photonic sintering of the Ag NWs, leading to the formation of highly interwelded Ag NW networks. On top of the electrodes, the [BMIM][BF4]/ETPTA mixture was inkjet-printed and then consecutively subjected to a UV-curing reaction to produce the solid-state electrolytes. Finally, the inkjet-printed electrode/electrolyte assembly was sealed with a polypropylene-based adhesive film (thickness B100 mm, Formtec) as a packaging substance.  
为了制造SC电极，将SWNT/AC油墨喷墨印刷在CNF纸基材上，然后喷墨印刷Ag NW油墨。 对喷墨印刷的SC电极进行UV照射以允许Ag NW的光子烧结，导致形成高度互焊的Ag NW网络。 在电极顶部，喷墨印刷[BMIM][BF4]/ETPTA混合物，然后连续进行UV固化反应以产生固态电解质。 最后，喷墨印刷电极/电解质组件用聚丙烯基粘合剂膜（厚度B100mm，Formtec）作为包装物质密封。

**Structural/rheological/physical/electrochemical characterization of inkjet-printed, solid-state flexible SCs**
The dispersion state of the CNF suspension was examined via transmission electron microscopy (TEM-2010, JEOL) analysis. The ink viscosities of the printed SC components were measured using a rheometer (Haake MARS 3, Thermo Electron GmbH). The surface and cross-sectional morphologies of the printed SC components were investigated by field emission scanning electron microscopy (S-4800, Hitachi) equipped with energy dispersive X-ray spectroscopy (EDS). To further elucidate the structural uniqueness of the CNF-paper, its surface morphology was characterized by 3D laser scanning microscopy (VK-X100, KEYENCE). The water contact angle of the CNF-paper was measured using a drop shape analyzer (DSA100, KRUSS). The electrical resistances of the printed electrodes were measured using a 4-point probe (CMT-SR1000N, Advanced Instrument Technology). The mechanical flexibility of the inkjet-printed electrodes was quantitatively measured using a universal tensile tester (DA-01, Petrol LAB). The thermal stability of the inkjetprinted solid-state electrolytes was examined using thermogravimetric analysis (TGA) measurement (SDT Q600, TA Instruments) at a heating rate of 10 1C min1 under a nitrogen atmosphere. The ionic conductivity of the inkjet-printed solid-state electrolytes was characterized by the AC impedance over the frequency range from 10-3 to 106 Hz. The cell performance of the inkjet-printed SCs was measured using a potentiostat/galvanostat (VSP classic, Bio-Logic) under various charge/discharge conditions.  
通过透射电子显微镜（TEM-2010，JEOL）分析检查CNF悬浮液的分散状态。使用流变仪（Haake MARS 3，Thermo Electron GmbH）测量印刷的SC组分的油墨粘度。通过配备能量色散X射线光谱（EDS）的场发射扫描电子显微镜（S-4800，Hitachi）研究印刷的SC组件的表面和横截面形态。为了进一步阐明CNF纸的结构独特性，通过3D激光扫描显微镜（VK-X100，KEYENCE）表征其表面形态。使用液滴形状分析仪（DSA100，KRUSS）测量CNF纸的水接触角。使用4点探针（CMT-SR1000N，Advanced Instrument Technology）测量印刷电极的电阻。使用万能拉伸试验机（DA-01，Petrol LAB）定量测量喷墨印刷电极的机械柔韧性。使用热重量分析（TGA）测量（SDT Q600，TA Instruments）在氮气氛下以10 1C min -1的加热速率检查喷墨印刷的固态电解质的热稳定性。喷墨印刷的固态电解质的离子电导率的特征在于在10-3至106Hz的频率范围内的AC阻抗。使用恒电位仪/恒电流仪（VSP classic，Bio-Logic）在各种充电/放电条件下测量喷墨印刷的SC的电池性能。

![Fig1.jpg](imgs\Fig1.jpg)

Fig. 1 CNF nanomat-based primer layer on A4 paper for high-resolution inkjet printing. (a) Schematic illustration depicting the architectural uniqueness of the inkjet-printed SCs, wherein the cell components were consecutively inkjet-printed in a layered configuration. (b) Effect of substrates on the resolution of the inkjet printing process: the wetting substrate (left upper side, random spreading of ink droplets), the non-wetting substrate (left lower side, coffee-ring formation), and the CNF nanomat on A4 paper (right side, high-resolution print pattern). (c) Apparent viscosity (Z, measured at a shear rate of 1 s1) of the CNF suspension solution as a function of CNF concentration, where the insets show a photograph and TEM image of the CNF suspension solution. (d) The SEM image of the CNF nanomat-based primer layer (inset is a SEM image of the densely packed CNFs before solvent exchange between the ethanol/acetone mixture and water). (e) 3D laser scanning microscope image of the CNF nanomat-based primer layer (Ra (surface roughness) B 0.4 mm). (f) Variation in the water contact angles of different substrates with time. (g) SEM images (surface view) of the inkjet-printed ((SWNT/AC) + Ag NWs) electrodes on different substrates. (h) SEM image (cross-sectional view) showing the preferential deposition of the ((SWNT/AC) +AgNWs) electrode onto the CNF-paper surface. (i) Electric resistances of the inkjet-printed ((SWNT/AC) + Ag NWs) electrodes on different substrates.  
图1用于高分辨率喷墨打印的A4纸上的CNF nanomat基底漆层。 （a）描绘喷墨印刷SC的结构独特性的示意图，其中电池组件以分层配置连续喷墨印刷。 （b）基材对喷墨印刷工艺分辨率的影响：润湿基材（左上侧，墨滴随机扩散），非润湿基材（左下侧，咖啡环形成）和CNF nanomat在A4纸上（右侧，高分辨率打印图案）。 （c）CNF悬浮液的表观粘度（Z，在剪切速率1s -1下测量）作为CNF浓度的函数，其中插图显示CNF悬浮液的照片和TEM图像。 （d）CNF纳米树脂基底漆层的SEM图像（插图是在乙醇/丙酮混合物与水之间的溶剂交换之前密集填充的CNF的SEM图像）。 （e）CNF nanomat基底漆层的3D激光扫描显微镜图像（Ra（表面粗糙度）B 0.4mm）。 （f）不同基材的水接触角随时间的变化。 （g）喷墨印刷（（SWNT/AC）+ Ag NWs）电极在不同基材上的SEM图像（表面视图）。 （h）SEM图像（横截面图），显示（（SWNT / AC）+ AgNWs）电极优先沉积在CNF纸表面上。 （i）喷墨印刷（（SWNT / AC）+ Ag NWs）电极在不同基板上的电阻。

### Results and discussion
The inkjet-printed, solid-state flexible SCs were fabricated directly on A4 paper using a commercial desktop inkjet printer (HP Deskjet 1010). A schematic illustration depicting the architectural uniqueness of the inkjet-printed SCs is presented in Fig. 1a. The cell components were consecutively inkjet-printed on top of the A4 paper in a layered configuration. In printed electronics, the substrate structure and properties along with the ink chemistry/formulation are known to play crucial roles in achieving highprecision print images.41–45 For example, inkjet printing on so-called ‘‘wetting substrates’’ (the upper left side of Fig. 1b), such as conventional A4 paper or textiles, tends to cause random spreading of the ink droplets due to the uncontrollable capillary force generated from the nonuniformly distributed/several hundred micrometer-sized pores of the substrates.41,45 Meanwhile, using ‘‘non-wetting substrates’’ (the lower left side of Fig. 1b), such as non-porous polyethylene terephthalate (PET) films, often leads to ring-like deposition (i.e., coffee-ring formation) of ink particles41 as well as poor adhesion46 of the printed products with the substrates. Thus, these substrate-triggered printing failures demand stringent requirements for ink chemistry and formulation. However, such ink optimization requires tremendous research efforts and often limits a wide selection of ink components, thus posing a formidable obstacle to application extension. In this study, we introduced CNF nanomats (the right side of Fig. 1b) as a type of primer layer on top of A4 paper through the inkjet printing process to overcome the aforementioned substrate issues. The CNF primer layers were designed to exhibit a welldeveloped nanoporous structure and uniform surface roughness. As a consequence, the CNF primer layer can provide the combined advantageous attributes of ‘‘wetting’’ and ‘‘non-wetting’’ substrates, eventually broadening the chemistry/formulation horizons of electrode/electrolyte inks and also realizing highresolution print images on conventional paper without suffering from the droplet spreading or coffee-ring formation.  
使用商用台式喷墨打印机（HP Deskjet 1010）直接在A4纸上制造喷墨印刷的固态柔性SC。描绘喷墨印刷SC的结构独特性的示意图示于图1a中。将电池组件以分层配置连续喷墨印刷在A4纸的顶部。在印刷电子产品中，已知基材结构和性质以及油墨化学品/配方在实现高精度印刷图像中起着至关重要的作用.41-45例如，在所谓的“润湿基材”上喷墨印刷（左上角）如图1b）所示，例如传统的A4纸或纺织品，由于从基板的不均匀分布的/几百微米大小的孔产生的不可控的毛细力，往往会引起墨滴的随机扩散.41,45同时使用“非润湿基材”（图1b的左下侧），如无孔聚对苯二甲酸乙二醇酯（PET）薄膜，常常导致油墨的环状沉积（即咖啡环形成）颗粒41以及印刷产品与基材的粘附性差46。因此，这些基材触发的印刷失败需要对油墨化学和配方的严格要求。然而，这种油墨优化需要大量的研究工作并且经常限制了广泛的油墨成分选择，因此对应用扩展构成了难以克服的障碍。在本研究中，我们通过喷墨印刷工艺将CNF纳米粒（图1b的右侧）作为一种底漆层引入到A4纸上，以克服上述基材问题。设计CNF底漆层以显示出良好发展的纳米多孔结构和均匀的表面粗糙度。因此，CNF底漆层可以提供“润湿”和“非润湿”基材的组合有利属性，最终拓宽电极/电解质油墨的化学/配方范围，并且还实现常规的高分辨率印刷图像。没有受到液滴扩散或咖啡环形成的纸张。

When fabricating the CNF primer layer via inkjet printing, the dispersion state and rheological properties of the CNF suspension should be carefully tuned. The CNFs, which are characterized by the nanoscale diameter and length of up to a few micrometers, were produced by the repeated high-pressure homogenization of wood cellulose powders.38,39 After being subjected to ultrasonication, the CNFs were uniformly dispersed in water (inset images of Fig. 1c). The apparent viscosity (Z, measured at a shear rate of 1 s1) of the CNF suspension was measured as a function of the CNF concentration (Fig. 1c). The apparent viscosity of the CNF suspension tends to increase with CNF content. At a CNF concentration of 0.3 mg mL1, the viscosity of the suspension was B18 cP. A further increase in the CNF content to 0.7 mg mL1 led to an abrupt increase in viscosity by an order of magnitude. The desired viscosity values for ink jetting are known be in the range of 5–25 cP (marked by dotted lines in Fig. 1c).24 Of the various CNF suspension solutions examined herein, the CNF concentration of 0.3 mg mL1 fulfilled the aforementioned viscosity requirement, thereby allowing for a reliable flow through microsized (=20 mm) nozzles of inkjet heads without the problems of leaking, skipping, and clogging. Moreover, the CNF suspension ink was stable under ambient conditions for more than one month.  
当通过喷墨印刷制造CNF底漆层时，应仔细调整CNF悬浮液的分散状态和流变性质。 CNFs的特点是纳米级直径和长度可达几微米，是通过木质纤维素粉末的反复高压均质化生产的.38,39经过超声波处理后，CNF均匀分散在水中（图1c）的插图。测量CNF悬浮液的表观粘度（Z，在1s -1的剪切速率下测量）作为CNF浓度的函数（图1c）。 CNF悬浮液的表观粘度倾向于随CNF含量增加。在CNF浓度为0.3mg / mL时，悬浮液的粘度为B18cP。 CNF含量进一步增加至0.7mg / mL，导致粘度突然增加一个数量级。已知的喷墨粘度值在5-25cP的范围内（图1c中用虚线标出）.24在本文检测的各种CNF悬浮液中，CNF浓度为0.3mg / mL，满足了上述粘度要求，从而允许可靠地流过喷墨头的微型（= 20mm）喷嘴而没有泄漏，跳跃和堵塞的问题。此外，CNF悬浮油墨在环境条件下稳定超过一个月。

The CNF nanomat must have a well-defined porous structure to effectively act as a primer layer on A4 paper in terms of facilitating the drying of inkjet droplets and also the physical anchoring of the ink components. However, the CNFs themselves tend to be densely packed by hydrogen bonding-induced capillary action during water evaporation47,48 (inset of Fig. 1d). We propose a new concept of solvent exchange reaction based on multiple inkjet printing in an attempt to resolve this problem (Fig. S1, ESI†). A solvent mixture of ethanol/acetone (=1/1 (v/v)) was subsequently applied on top of the inkjet-printed (wet-state) CNF layer via inkjet printing. As a result, the solvent exchange reaction between the ethanol/acetone mixture and water39,49 occurred in the wet CNF layer, yielding a CNF nanomat with a highly developed nanoporous structure. In particular, a number of nanometer-sized pores formed between closely packed CNFs were generated over the large area of the CNF primer layer (Fig. 1d). Moreover, the CNF primer layer contributed to the lower surface roughness (Ra B 0.4 mm, Fig. 1e) compared to that of the A4 paper (RaB4.8 mm, Fig. S2a, ESI†), which appears to be similar to that (RaB0.2 mm, Fig. S2b, ESI†) of a commercial PET film. The smooth/homogeneous surface of the CNF primer layer, in conjunction with its well-developed nanoporous structure, is expected to enable the realization of high-resolution print patterns far beyond those that can be achieved with conventional wetting (or non-wetting) substrates.  
CNF纳米垫必须具有明确限定的多孔结构，以便在A4纸上有效地起到底漆层的作用，从而促进喷墨液滴的干燥以及油墨组分的物理锚固。然而，在水蒸发期间，CNF本身倾向于通过氢键诱导的毛细作用密集地填充47,48（图1d的插图）。我们提出了一种基于多喷墨印刷的溶剂交换反应的新概念，试图解决这个问题（图S1，ESI†）。随后通过喷墨印刷将乙醇/丙酮（= 1/1（v / v））的溶剂混合物施加到喷墨印刷（湿态）CNF层的顶部。结果，乙醇/丙酮混合物与水39,49之间的溶剂交换反应发生在湿CNF层中，产生具有高度发达的纳米多孔结构的CNF纳米材料。特别地，在CNF底漆层的大面积上产生在紧密堆积的CNF之间形成的许多纳米尺寸的孔（图1d）。此外，与A4纸（RaB4.8 mm，图S2a，ESI†）相比，CNF底漆层有助于降低表面粗糙度（Ra B 0.4 mm，图1e），这似乎与（市售PET薄膜的RaB0.2mm，图S2b，ESI†）。 CNF底漆层的光滑/均匀表面与其发达的纳米多孔结构相结合，有望实现高分辨率印刷图案，远远超出传统润湿（或非润湿）基材所能达到的效果。

The advantageous functions of the CNF primer layer compared to the control substrates, such as A4 paper and PET film, were elucidated in detail. Fig. 1f shows the variation in the water contact angles of the substrates with time. For the A4 paper, the contact angle declined to zero in a short period of time (B15 s), which could cause spreading-induced printing failure.41,45 Meanwhile, for the PET film, the contact angle decreased slowly with time and reached zero after 1 200 s (i.e., extremely slow drying of water), resulting in coffee-ring formation.41 In contrast, the CNF nanomat exhibited a moderate decrease in the contact angle with time. To demonstrate the beneficial effects of the CNF primer layer, the electrode ((SWNT/AC) + Ag NW) inks, which will be further described in the following section, were inkjet-printed onto the different substrates. The CNF primer layer allowed the electrode components to be uniformly printed in a precisely defined pattern compared to the control substrates, which showed undesirable printing failures (Fig. 1g). Moreover, the electrode components were deposited preferentially onto the surface of the CNF primer-treated A4 paper (referred to as CNF-paper below) substrate (Fig. 1h), contributing to their densification and interconnection. As a consequence, the CNF-paper substrate allowed for a substantial decrease in electrical resistance (B8 ohmsq1, Fig. 1i), which was several orders of magnitude lower than the values obtained using the A4 paper (B75 kohm sq1) and the PET substrate (B2.2 kohm sq1).  
与对照基材（例如A4纸和PET膜）相比，CNF底漆层的有利功能被详细阐明。图1f显示了基材的水接触角随时间的变化。对于A4纸，接触角在短时间内（B15 s）下降到零，这可能导致扩散引起的印刷失败.41,45同时，对于PET薄膜，接触角随时间缓慢下降并达到在1 200秒后（即，水的极慢干燥）为零，导致咖啡环形成.41相比之下，CNF纳米材料的接触角随时间呈现适度降低。为了证明CNF底漆层的有益效果，将电极（（SWNT / AC）+ Ag NW）油墨（将在以下部分中进一步描述）喷墨印刷到不同的基材上。与对照基材相比，CNF底漆层允许电极组分以精确限定的图案均匀印刷，这显示出不希望的印刷失败（图1g）。此外，电极组分优先沉积在CNF底漆处理的A4纸（下面称为CNF-纸）基材的表面上（图1h），有助于它们的致密化和互连。因此，CNF纸基材允许电阻显着降低（B8 ohmsq？1，图1i），比使用A4纸（B75 kohm sq？1）获得的值低几个数量级。和PET基材（B2.2平方毫米？1）。


![Fig2](imgs\Fig2.jpg)
Fig. 2 Physicochemical/structural uniqueness of the inkjet-printed (SWNT/AC) electrodes and ([BMIM][BF4]/ETPTA) solid-state electrolytes. (a) Schematic illustration of the fabrication procedure of the inkjet-printed SC electrodes. The insets are the photographs of an electrochemically active ink (SWNT/AC in water) and an electrically conductive ink (Ag NWs in water/IPA = 1/1 (v/v)). (b) Photograph of the inkjet-printed, letter (‘‘UNIST’’)-shaped electrodes of different sizes (ranging from the centimeter to micrometer scale) on A4 paper. (c) Schematic illustration depicting the CNT-assisted photonic sintering (i.e., interwelding) of Ag NWs. (d) SEM image of the inkjet-printed electrodes before (see the inset) and after SWNT-assisted photonic sintering. (e) Electrical resistances of the inkjet-printed electrode and control electrode (=AC + Ag NW) as a function of UV irradiation time. (f) Raman spectra of the inkjet-printed electrodes before/after SWNT-assisted photonic sintering. (g) The tape (using commercial Scotch tape) test and the mechanical rubbing test of the inkjet-printed electrodes. (h) Variation in the relative electrical resistance (=R (electrical resistance upon bending deformation)/R0 (electrical resistance before bending deformation)) of the inkjet-printed electrodes as a function of bending cycles with different bending radii (=1.0, 3.0, and 5.0 mm). (i) Chemical stability of the inkjet-printed electrodes in various solvents (water, ethanol, and acetone). (j) Viscosity of the electrolyte ink ([BMIM][BF4]/ETPTA = 85/15 (w/w) mixture in solvents, concentration = 10 wt%) as a function of shear rate. (k) Schematics and EDS images (red dots represent F elements of [BMIM][BF4]) of the inkjet-printed solid-state electrolytes (ethanol (upper side) vs. water (lower side)). (l) Nyquist plots of the inkjet-printed solid-state electrolytes (ethanol vs. water).   
图2喷墨印刷（SWNT / AC）电极和（[BMIM] [BF4] / ETPTA）固态电解质的物理化学/结构独特性。 （a）喷墨印刷SC电极的制造过程的示意图。插图是电化学活性墨水（水中的SWNT / AC）和导电墨水（水中的Ag NWs / IPA = 1/1（v / v））的照片。 （b）A4纸上喷墨打印的字母（“UNIST”）形状的不同尺寸（从厘米到微米范围）的电极的照片。 （c）描绘Ag NW的CNT辅助光子烧结（即，相互焊接）的示意图。 （d）喷墨印刷电极的SEM图像（参见插图）和SWNT辅助光子烧结之后。 （e）喷墨印刷电极和控制电极（= AC + Ag NW）的电阻作为UV照射时间的函数。 （f）在SWNT辅助光子烧结之前/之后喷墨印刷电极的拉曼光谱。 （g）胶带（使用商业透明胶带）测试和喷墨印刷电极的机械摩擦测试。 （h）喷墨印刷电极的相对电阻（= R（弯曲变形时的电阻）/ R0（弯曲变形前的电阻））随弯曲半径的变化而变化（= 1.0,3.0） ，和5.0毫米）。 （i）喷墨印刷电极在各种溶剂（水，乙醇和丙酮）中的化学稳定性。 （j）电解质油墨的粘度（[BMIM] [BF4] / ETPTA = 85/15（w / w）在溶​​剂中的浓度，浓度= 10wt％）作为剪切速率的函数。 （k）喷墨印刷的固态电解质（乙醇（上侧）对水（下侧））的示意图和EDS图像（红点表示[BMIM] [BF4]的F元素））。 （l）喷墨印刷的固态电解质（乙醇对水）的奈奎斯特图。

In addition to the CNF primer layer mentioned above, electrode and electrolyte inks, which should also be readily inkjetprinted without coagulation in ink cartridges,50 were prepared. The acquisition of electrochemical activity without conventional metallic current collector foils is an important requirement of inkjet-printed electrodes because the metallic foils are known to limit the design diversity of power sources.8–12,16–18 The electrode inks presented herein are composed of an electrochemically active ink (SWNT/AC in water) and an electrically conductive ink (Ag NWs in water/isopropyl alcohol (IPA) = 1/1 (v/v)). The SWNT/AC inks were subjected to centrifugation (at 10 000 rpm for 1 h) to remove large-sized particles and agglomerates, resulting in the significant decrease in viscosity (B20 cP at a shear rate of 1 s1), which is suitable for the inkjet printing process (Fig. S3, ESI†). Meanwhile, the Ag NWs were subjected to the sonication-driven scission process to avoid the issue of clogging induced by long Ag NWs with a high aspect ratio,40 thereupon shortening their length from B20 mm to B1 mm (Fig. S4, ESI†). The viscosity of the resultant Ag NWinks containing the short length wasB18 cP (at a shear rate of 1 s1, Fig. S5, ESI†). The SWNT/AC inks were inkjet-printed on top of the CNF-paper substrate, followed by the inkjet printing of the Ag NW inks. The fabrication procedure of the inkjet-printed SC electrodes, along with photographs of the SWNT/AC and Ag NW inks, is conceptually illustrated in Fig. 2a. The well-designed electrode and conductive inks, in combination with the CNF primer layer, enabled the facile fabrication of inkjet-printed, letter (‘‘UNIST’’)-shaped electrodes of different sizes (ranging from the centimeter to the micrometer scale) on A4 paper (Fig. 2b), which appeared as typical inkjet-printed black letters found in office documents.  
除了上述CNF底漆层之外，还制备了电极和电解质油墨，其也应该在墨盒中不易凝结而喷涂。在没有传统金属集电器箔的情况下获得电化学活性是喷墨印刷电极的重要要求，因为已知金属箔限制了电源的设计多样性.8-12,16-18本文提出的电极油墨由以下组成：电化学活性油墨（水中的SWNT / AC）和导电油墨（水中的Ag NWs /异丙醇（IPA）= 1/1（v / v））。将SWNT / AC油墨离心（以10000rpm离心1小时）以除去大尺寸颗粒和附聚物，导致粘度显着降低（B20cP在剪切速率1s -1下），这是适用于喷墨印刷工艺（图S3，ESI†）。同时，Ag NWs受到超声波驱动的断裂过程，以避免由长高比例的长Ag NW引起的堵塞问题，40因此将其长度从B20 mm缩短至B1 mm（图S4，ESI†） 。所得的含有短长度的Ag NWinks的粘度为B18cP（剪切速率为1s -1，图S5，ESI†）。将SWNT / AC油墨喷墨印刷在CNF纸基材的顶部，然后喷墨印刷Ag NW油墨。喷墨印刷的SC电极的制造过程以及SWNT / AC和Ag NW墨水的照片在图2a中概念性地示出。精心设计的电极和导电油墨与CNF底漆层相结合，可以轻松制造不同尺寸（从厘米到微米级）的喷墨印刷字母（“UNIST”）形电极在A4纸上（图2b），它出现在办公文档中的典型喷墨打印黑色字母上。

To further improve the electrical conductivity of the inkjetprinted electrodes, we propose the use of CNT-assisted photonic sintering of Ag NWs, in which the SWNTs are exploited as UV light absorbers and heat-transfer pathways (Fig. 2c). Photonic sintering,51 one of the indirect sintering methods, is known to exploit light as a sintering-triggering energy source and can thus complete the sintering reaction in a short period of time compared to traditional direct sintering approaches, such as thermal or mechanical approaches. The SWNT networks in the inkjet-printed electrodes promoted the transfer of absorbed UV light energy to the adjacent Ag NWs, thus enhancing the sintering of Ag NWs. As a consequence, a number of Ag NWs were highly interwelded without structural disruption (Fig. 2d), leading to the formation of highly-percolated Ag NWs. A supplementary experiment with a model sample (solely Ag NWs without SWNTs) showed no appreciable change in the morphology of the Ag NWs before/after UV irradiation (Fig. S6, ESI†), confirming the critical role of SWNTs in photonic sintering (i.e., interwelding). This morphological change was verified by examining the change in electrode sheet resistance as a function of UV irradiation time (Fig. 2e). The sheet resistance of the control electrode (incorporating ACs/Ag NWs without SWNTs) was slightly decreased and reached a nearly saturated value (B100 ohm sq1) after 150 s. By comparison, the electrode with SWNTs/ACs and Ag NWs showed a drastic decrease in the sheet resistance (B8 ohm sq1). The Raman spectra (with particular attention to the D and G bands,52 Fig. 2f) exhibited a slight shift of the characteristic peaks ascribed to the G band from 1582 to 1590 cm1, whereas no significant change in the peaks of the D band was observed. This result is consistent with the previously reported results on the CNT-mediated direct growth of Ag NWs,53 demonstrating the interwelding between the SWNTs and Ag NWs in the inkjetprinted SC electrodes. The CNT-assisted photonic sintering can likely be further extended to a variety of printed electronics as well as inkjet-printed power sources due to the simplicity and effectiveness of the process.  
为了进一步改善喷墨印刷电极的导电性，我们提出使用CNT辅助光子烧结Ag NWs，其中SWNT被用作UV光吸收剂和传热途径（图2c）。已知光子烧结是间接烧结方法之一，其利用光作为烧结触发能源，因此与传统的直接烧结方法（例如热或机械方法）相比，可以在短时间内完成烧结反应。喷墨印刷电极中的SWNT网络促进吸收的UV光能量转移到相邻的Ag NW，从而增强Ag NW的烧结。因此，许多Ag NW高度中间焊接而没有结构破坏（图2d），导致形成高度渗透的Ag NW。模型样品（仅为Ag NWs，无SWNT）的补充实验表明，紫外线照射前后Ag Ag的形态没有明显变化（图S6，ESI†），证实了SWNT在光子烧结中的关键作用（即，interwelding）。通过检查作为UV照射时间的函数的电极片电阻的变化来验证这种形态变化（图2e）。对照电极（包含没有SWNT的ACs / Ag NWs）的薄层电阻略微降低，并在150s后达到接近饱和的值（B100欧姆sq≤1）。相比之下，具有SWNT / AC和Ag NW的电极显示出薄层电阻（B8欧姆sq≤1）的急剧下降。拉曼光谱（特别注意D和G波段，图2f）表现出G82波段的特征峰从1582到1590cm -1的轻微偏移，而D的峰值没有显着变化。观察了乐队。该结果与先前报道的CNT介导的Ag NWs直接生长的结果一致，53证明了喷墨打印的SC电极中SWNT和Ag NW之间的相互焊接。由于该方法的简单性和有效性，CNT辅助光子烧结可以进一步扩展到各种印刷电子器件以及喷墨印刷电源。

The resultant inkjet-printed SC electrodes were successfully realized in terms of dimensional integrity and mechanical flexibility even without conventional polymeric binders, such as polyvinylidene fluoride (PVdF). Neither peel-off nor detachment of the electrode constituents was observed after the tape (using commercial Scotch tape) test and the mechanical rubbing test (Fig. 2g). To quantitatively analyze the mechanical flexibility of the electrodes, the variation in the relative electrical resistance (=R (electrical resistance upon bending deformation)/R0 (electrical resistance before bending deformation)) was measured with different bending radii (=1.0, 3.0, 5.0 mm) as a function of bending cycles. The electrodes withstood the repeated bending deformation of over 1000 cycles with a negligible increase in their electrical resistance even in the smallest bending radius of 1.0 mm (Fig. 2h). Furthermore, the inkjetprinted electrodes were soaked in various solvents (here, water, ethanol, and acetone), and then, the change in their physical state was monitored over time (Fig. 2i). No appreciable deterioration was observed in the appearance or electrical resistance.  
即使没有常规聚合物粘合剂，例如聚偏二氟乙烯（PVdF），所得到的喷墨印刷SC电极在尺寸完整性和机械柔韧性方面也成功实现。在胶带（使用商业透明胶带）测试和机械摩擦测试（图2g）之后，未观察到电极成分的剥离或剥离。为了定量分析电极的机械柔韧性，用不同的弯曲半径（= 1.0,3.0,5.0）测量相对电阻（= R（弯曲变形时的电阻）/ R0（弯曲变形前的电阻））的变化。 mm）作为弯曲循环的函数。电极经受了超过1000次循环的反复弯曲变形，即使在1.0mm的最小弯曲半径内，其电阻也几乎没有增加（图2h）。此外，将喷墨印刷电极浸泡在各种溶剂（此处为水，乙醇和丙酮）中，然后随时间监测其物理状态的变化（图2i）。在外观或电阻方面没有观察到明显的劣化。

To fabricate inkjet-printed solid-state electrolytes, the ionic liquid ([BMIM][BF4]) was mixed with the ETPTA monomer (incorporating 1.0 wt% 2-hydroxy-2-methyl-1-phenyl-1-propanone (HMPP) as a photoinitiator) in solvents, wherein the composition ratio of [BMIM][BF4]/ETPTA was 85/15 (w/w). The [BMIM][BF4]/ETPTA mixture was inkjet-printed and then subjected to drying at 80 1C for 60 min in order to remove the residual solvents. Subsequently, the mixture was exposed to UV irradiation, resulting in the crosslinked solid-state gel polymer electrolyte. The UV-crosslinking reaction of the ETPTA monomer was verified by analyzing the changes in the characteristic FT-IR peaks assigned to the CQC double bonds of ETPTA13,14 (Fig. S7, ESI†). Also, the electrochemical stability of the inkjet-printed [BMIM][BF4]/ETPTA electrolyte (after the elimination of the residual water) was examined using the linear scanning voltammetry (LSV) technique. No appreciable electrochemical decomposition was observed between 3.0 and 2.0 V (vs. Pt/Pt+) (Fig. S8, ESI†). The wetting behavior of the electrolyte inks (i.e., the [BMIM][BF4]/ETPTA mixture in solvents) was controlled to ensure inkjet printability, with a particular focus on the solvent effect. Two different solvents (here, water and ethanol) in surface tension were chosen, and both of the resultant electrolyte inks (concentration of [BMIM][BF4]/ ETPTA = 10 wt%) showed similar viscosities (B13 cP, Fig. 2j). For ethanol solvent, the electrolyte ink yielded a blurred image on the CNF-paper substrate due to its low surface tension (=22.39 mN m1)54 (upper side, Fig. 2k). The randomly scattered red dots (representing the F elements of [BMIM][BF4]) in the energy dispersive X-ray spectroscopy (EDS) images revealed the poorly developed ionic pathways. By comparison, water (surface tension = 72 mN m1)54 enabled the formation of inkjet-printed electrolytes with a relatively high resolution, thus constructing well-interconnected ionic pathways (lower side, Fig. 2k). This morphological difference between the two solvents was confirmed by analyzing the Nyquist plots (Fig. 2l). The ionic resistance (B2.5 ohm) of the water-based printed electrolyte was significantly lower than that (B22.0 ohm) of the ethanol-based counterpart. Moreover, the inkjet-printed electrolyte showed no appreciable weight loss with temperature (below 5 wt% up to B320 1C) in the thermogravimetric analysis (TGA) profile due to the presence of the thermally stable ionic liquid (Fig. S9, ESI†).  
为了制造喷墨印刷的固态电解质，将离子液体（[BMIM] [BF4]）与ETPTA单体混合（掺入1.0wt％的2-羟基-2-甲基-1-苯基-1-丙酮（HMPP））在溶剂中，作为光引发剂，其中[BMIM] [BF 4] / ETPTA的组成比为85/15（w / w）。将[BMIM] [BF 4] / ETPTA混合物喷墨印刷，然后在80℃下干燥60分钟，以除去残留的溶剂。随后，将混合物暴露于UV照射，得到交联的固态凝胶聚合物电解质。通过分析赋予ETPTA13,14的CQC双键的特征FT-IR峰的变化来验证ETPTA单体的UV-交联反应（图S7，ESI†）。此外，使用线性扫描伏安法（LSV）技术检查喷墨印刷的[BMIM] [BF4] / ETPTA电解质（消除残留水后）的电化学稳定性。在~3.0和2.0V（相对于Pt / Pt +）之间没有观察到明显的电化学分解（图S8，ESI†）。控制电解质油墨（即，溶剂中的[BMIM] [BF 4] / ETPTA混合物）的润湿行为以确保喷墨可印刷性，特别关注溶剂效果。选择表面张力的两种不同溶剂（此处为水和乙醇），所得电解质油墨（[BMIM] [BF4] / ETPTA = 10wt％的浓度）均显示出相似的粘度（B13 cP，图2j） 。对于乙醇溶剂，电解质油墨由于其低表面张力（= 22.39mN m -1）54而在CNF纸基材上产生模糊图像（上侧，图2k）。在能量色散X射线光谱（EDS）图像中随机散射的红点（代表[BMIM] [BF4]的F元素）揭示了不良发展的离子通路。相比之下，水（表面张力= 72mN m -1）54能够形成具有相对高分辨率的喷墨印刷电解质，从而构成良好互连的离子通道（下侧，图2k）。通过分析奈奎斯特图（图21）证实了两种溶剂之间的这种形态差异。水基印刷电解质的离子电阻（B2.5欧姆）显着低于乙醇基对应物的离子电阻（B22.0欧姆）。此外，由于热稳定离子液体的存在，喷墨印刷电解质在热重分析（TGA）曲线中随温度（低于5wt％至B320 1C）没有显示出明显的重量损失（图S9，ESI†） 。

![Fig3.jpg](imgs\Fig3.jpg)
Fig. 3 Fabrication and characterization of the inkjet-printed SCs with various form factors. (a) Schematic illustration of the stepwise fabrication procedure of the inkjet-printed SCs, and a photograph of the desktop inkjet printer used herein. (b) CV profiles (scan rate = 1.0 mV s1) of the inkjetprinted SCs with different dimensions (insets are their photographs). (c) Cycling performance of the inkjet-printed SC at a constant charge/discharge current density of 0.2 mA cm2. (d) CV profiles (scan rate = 1.0 mV s1) of the inkjet-printed SC after repeated bending deformation (bending radius = 2.5 mm and 1000 cycles). The inset shows the deformed state of the SC. (e) Galvanostatic charge/discharge profiles (current density = 0.2 mA cm2) of the inkjet-printed SCs connected in series or parallel without the use of metallic interconnects. (f) Photograph of the inkjet-printed, letter (‘‘BATTERY’’)-shaped SC (marked by a red box) that was seamlessly connected with the inkjet-printed electrical circuits and a LED lamp. (g) Photograph of the inkjetprinted, traditional Korean ‘‘Taegeuk’’ symbol-like SC (marked by a red circle) that was seamlessly connected with the inkjet-printed electrical circuits and a LED lamp. The inset is a photograph of the SC after being placed on a hot plate (set at 150 1C) for 0.5 h.
图3具有各种形状因子的喷墨印刷SC的制造和表征。 （a）喷墨印刷SC的逐步制造过程的示意图，以及这里使用的台式喷墨打印机的照片。 （b）具有不同尺寸的喷墨印刷SC的CV曲线（扫描速率= 1.0mV s 1）（插图是它们的照片）。 （c）喷墨印刷SC在0.2mA cm 2的恒定充电/放电电流密度下的循环性能。（d）反复弯曲变形后喷墨印刷SC的CV曲线（扫描速率= 1.0mV s 1）（弯曲半径= 2.5毫米和1000次循环）。插图显示了SC的变形状态。 （e）在不使用金属互连的情况下串联或并联连接的喷墨印刷SC的恒电流充电/放电曲线（电流密度= 0.2mA cm 2）。 （f）喷墨打印的字母（由喷墨打印的电路和LED灯无缝连接的“ATTERY”形状的SC（用红色框标记）的照片。（g）喷墨打印的传统韩国式照片SC（标有红色圆圈）的照片与喷墨印刷电路和LED灯无缝连接。插图是一张照片。将SC放置在热板（设定在150℃）上0.5小时后。

Based on the understanding of the structural uniqueness and physicochemical properties of the inkjet-printed electrodes/electrolytes mentioned above, the inkjet-printed SCs featuring high-resolution computer-designed digital images were fabricated directly on A4 paper. The stepwise fabrication procedure, along with a photograph of the desktop inkjet printer used herein, is schematically illustrated in Fig. 3a. Here, the electrodes were inkjet-printed ‘‘in parallel’’ instead of the traditional ‘‘in-series’’ configuration to avoid possible internal short-circuit failures between electrodes. The electrodes (SWNTs/ACs with the interwelded Ag NWs) showing comb-shaped patterns were fabricated on the CNF-paper substrate. The [BMIM][BF4]/ETPTA mixture was inkjet-printed on top of the electrodes and then dried at 80 1C for 60 min in order to remove the residual water. Consecutively, the mixture was subjected to the UV-curing reaction, leading to the crosslinked solid-state gel polymer electrolyte. Finally, the inkjet-printed electrode/electrolyte assembly was sealed with a polypropylene-based adhesive film.  
基于对上述喷墨印刷电极/电解质的结构独特性和物理化学性质的理解，具有高分辨率计算机设计的数字图像的喷墨印刷SC直接在A4纸上制造。在图3a中示意性地示出了逐步制造过程以及这里使用的台式喷墨打印机的照片。这里，电极是“并联”喷墨打印而不是传统的“串联”配置，以避免电极之间可能发生的内部短路故障。在CNF纸基板上制造显示梳状图案的电极（具有相互焊接的Ag NW的SWNT / AC）。将[BMIM] [BF 4] / ETPTA混合物喷墨印刷在电极上，然后在80℃下干燥60分钟，以除去残留的水。连续地，使混合物进行UV固化反应，得到交联的固态凝胶聚合物电解质。最后，用聚丙烯基粘合剂膜密封喷墨印刷电极/电解质组件。
