Repository: greedbob/PaperNotebook

## Flexible-Electronics
柔性电子与器件的材料和设计

1. [2018] [Polypyrrole with a functionalized multi-walled carbon nanotube hybrid nanocomposite: a new and efficient nitrite sensor  具有功能化多壁碳纳米管杂化纳米复合材料的聚吡咯：新型高效亚硝酸盐传感器](Polypyrrole-with-a-functionalized-multi-walled-carbon-nanotube-hybrid-nanocomposite-a-new-and-efficient-nitrite-sensor/article.md)  
   - 聚吡咯制备方法：使用CV方法在包含0.1M吡咯，0.01M SDS和0.05M LiClO4的水溶液中进行吡咯的电化学聚合。用生长在-0.40 V至0.75 V之间的薄膜以50 mV s-1的扫描速率进行CV进行不同的循环（例如1、3、5和8个循环），以控制薄膜的厚度。

File: Flexible-Electronics/All-inkjet-printed-solid-state-flexible-supercapacitors-on-paper/All-inkjet-printed-solid-state-flexible-supercapacitors-on-paper.summary.md
## All-inkjet-printed,solid-state flexible supercapacitors on paper  
## 在纸上全喷墨打印固态超级电容器

> Energy & Environment Science    
> Energy Environ. Sci., 2016, 9, 2812  
> DOI: 10.1039/c6ee00966b  

### Abstract
推动：flexible/wearable electrons and IoT  
实现：a new class of solid-state flexible power sources that are fabricated directly on conventional A4 paper using a commercial desktop inkjet printer.
新型固态柔性电源，由商用台式打印机直接在A4纸上喷墨打印而成。  
模型：
- A supercapacitor (SC), which is composed of activated carbon/carbon nanotubes (CNTs) and an ionic liquid/ultravioletcured triacrylate polymer-based solid-state electrolyte
活性炭/碳纳米管（CNT）和离子液体/紫外线固化的三丙烯酸酯聚合物基固态电解质组成的超级电容器（SC）作为模型电源  
- Cellulose nanofibrilmediated nanoporous mats are inkjet-printed on top of paper as a primer layer to enable high-resolution images.
将纤维素纳米纤维介导的纳米多孔垫喷墨印刷在纸上作为底漆层以实现高分辨率图像。
- CNT-assisted photonic interwelded Ag nanowires are introduced onto the electrodes to further improve the electrical conductivity of the electrodes.
将CNT辅助的光子互焊Ag纳米线引入电极上以进一步改善电极的导电性  
优势：
- easily connected in series or parallel, leading to user-customized control of cell voltage and capacitance
- 美

### Introduction

- 传统可充电能量系统：
  - 锂离子电池/超级电容器
  - 片状电极，分隔膜和液体电解质作为核心部件
  - 旧工艺：浆料铸造电极/液态电解质/基于绕组或堆叠的电池组件
- 柔性电源：
  - 可弯曲/可折叠/可拉伸[4-7]
  - 主要研究：纳米结构电极材料/纸或者纺织物为介质的非金属集流体/功能性电介质
  - 新电池工艺：多步喷涂和丝网（或模板或刀片）印刷[13-20]
- 本文方法：
  - 双层超级电容器：
    - 基于活性炭
    - 底漆层：纤维素纳米纤维介导的纳米多孔垫和互焊Ag纳米线网络
    - 离子液体固化凝胶聚合物电介质

### Experimental

- 用于喷墨印刷CNF 纤维素纳米纤维 纳米垫的CNF悬浮液 -> 作为A4纸上的底漆层
- SWNT/AC和Ag NW 多壁碳纳米管/活性炭和银纳米线墨水用于喷墨印刷电极
- 用于喷墨印刷的固态电解质的电介质油墨
  - 离子液体 [BMIM][BF4]
  - ETPTA 乙氧基化三羟甲基丙烷三丙烯酸酯 对于辐射固化反应良好活性
  - 掺入1.0wt％HMPP 2-羟基-2-甲基-1-苯基-1-丙酮 作为光引发剂
  - 在溶剂（乙醇或水）中混合
  - [BMIM][BF4]/ETPTA (=85/15 (w/w))
  - Hg UV-lamp, irradiation peak intensity = 2000 mW cm-2, Lichtzen
- CNF纸的制造
  - 在A4纸上喷墨印刷CNF悬浮液（浓度= 0.3mg / mL）
  -  为了改善CNF层的多孔结构，随后通过喷墨印刷将乙醇/丙酮（= 1/1（v/v））的溶剂混合物施加到（湿态）CNF层上
- 生成喷墨打印的超级电容器
  - SWNT/AC油墨喷墨印刷在CNF纸基材上
  - 喷墨印刷Ag NW油墨
  - 在电极顶部，喷墨印刷[BMIM][BF4]/ETPTA混合物，然后连续进行UV固化反应以产生固态电介质
  - 聚丙烯基粘合剂膜（厚度B100mm，Formtec）作为包装物质密封
- 测试
  - 3D激光扫描显微镜（VK-X100，KEYENCE）表征其表面形态
  - 液滴形状分析仪（DSA100，KRUSS）测量CNF纸的水接触角
  - 4点探针（CMT-SR1000N，Advanced Instrument Technology）测量印刷电极的电阻
  - 万能拉伸试验机（DA-01，Petrol LAB）定量测量喷墨印刷电极的机械柔韧性
  - 热重量分析（TGA）测量（SDT Q600，TA Instruments）在氮气氛下以10 1C min -1的加热速率检查喷墨印刷的固态电解质的热稳定性
  - 喷墨印刷的固态电解质的离子电导率的特征用在10-3至106Hz的频率范围内的AC阻抗表征
  - 恒电位仪/恒电流仪（VSP classic，Bio-Logic）在各种充电/放电条件下测量喷墨印刷的SC的电池性能

### Results and discussion

- 基材
  - 基材结构和性质以及油墨化学品/配方 -> 质量/精度
    - 传统的A4纸或纺织品 -> 润湿基材 -> 基板的不均匀分布的/几百微米大小的孔产生的不可控的毛细力 -> 墨滴的随机扩散
    - 无孔聚对苯二甲酸乙二醇酯（PET）薄膜 -> 非润湿基材 -> 油墨的环状沉积（即咖啡环形成）以及印刷产品与基材的粘附性差
    - CNF底漆层可以提供“润湿”和“非润湿”基材的组合有利属性
  - CNF悬浮液
    - 仔细调整CNF悬浮液的分散状态和流变性质
    - CNFs的特点是纳米级直径和长度可达几微米，是通过木质纤维素粉末的反复高压均质化生产的。经过超声波处理后，CNF均匀分散在水中。
    - CNF悬浮液的表观粘度倾向于随CNF含量增加
  - CNF纳米垫必须具有明确限定的多孔结构
    - 通过喷墨印刷将乙醇/丙酮（= 1/1（v/v））的溶剂混合物施加到喷墨印刷（湿态）CNF层的顶部。结果，乙醇/丙酮混合物与水之间的溶剂交换反应发生在湿CNF层中，产生具有高度发达的纳米多孔结构的CNF纳米材料
    - CNF纳米材料的接触角随时间呈现适度降低
    - 与对照基材相比，CNF底漆层允许电极组分以精确限定的图案均匀印刷
    - 电极组分优先沉积在CNF底漆处理的A4纸基材的表面上，有助于它们的致密化和互连
    - CNF纸基材允许电阻显着降低
- 电极油墨
  - 电极油墨组成：电化学活性油墨（水中的SWNT/AC）和导电油墨（水中的Ag NWs/异丙醇（IPA）= 1/1（v/v））
  - 为改善喷墨印刷电极的导电性，我们提出使用CNT辅助光子烧结Ag NWs，其中SWNT被用作UV光吸收剂和传热途径
  - SWNT和Ag NW之间的相互焊接
- 电介质
  - 成分：离子液体（[BMIM] [BF4]）与ETPTA单体混合（掺入1.0wt％的2-羟基-2-甲基-1-苯基-1-丙酮（HMPP））在溶剂中
  - 将[BMIM] [BF 4] / ETPTA混合物喷墨印刷，然后在80℃下干燥60分钟，以除去残留的溶剂。随后，将混合物暴露于UV照射，得到交联的固态凝胶聚合物电解质
  - 水（表面张力= 72mN m-1）能够形成具有相对高分辨率的喷墨印刷电解质，从而构成良好互连的离子通道

### Conclusions
- 将CNF介导的nanomat喷墨印刷为底漆层。将Ag NW引入SWNT / AC电极，结合Ag NW网络的SWNT辅助光子中间焊接，导致所得喷墨印刷电极的电导率的显着改善。通过喷墨印刷将（[BMIM] [BF 4] / ETPTA）固态电解质施加到喷墨印刷电极上，之后进行UV交联过程。
- 喷墨印刷的SC在2000次循环中表现出可靠的电化学性能以及良好的机械柔韧性。喷墨印刷的SC在没有金属互连的帮助下容易串联或并联连接，从而能够用户定制控制电池电压和电容。

File: Flexible-Electronics/All-inkjet-printed-solid-state-flexible-supercapacitors-on-paper/All-inkjet-printed-solid-state-flexible-supercapacitors-on-paper.md (part 2 of 2)
## All-inkjet-printed,solid-state flexible supercapacitors on paper  
Fig. 3b shows the photographs of two SCs with different dimensions, underscoring the fact that the dimensions (width and length) of inkjet-printed SCs can be tuned (ranging from the centimeter (upper image) to the micrometer scale (lower image)), similar to typical inkjet-printed images. In addition, their cyclic voltammetry (CV) profiles appeared to be nearly rectangular21–23 in shape over a wide range of scan rates (1–200 mV s1, Fig. 3b and Fig. S10a, ESI†). Also, the coulombic efficiency was estimated to be almost 100% (Fig. S10b, ESI†). To highlight the electrochemical validity of the inkjet-printed SC, its Ragone plot (i.e., specific energy density [W h kg1] vs. specific power density [W kg1]) was provided (Fig. S11, ESI†). Good electrochemical performance, which appeared to be comparable to those of previously reported thin-film supercapacitors,4,34,37,55 was observed for the inkjet-printed SC. The cycling performance of the SC was examined at a constant charge/discharge current density of 0.2 mA cm2 (Fig. 3c). No significant decrease in the cell capacitance (B100 mF cm2) was observed for over 10 000 charge/discharge cycles. Meanwhile, to clarify the effect of Ag NWs on the electrochemical performance of the inkjet-printed SC, the galvanostatic charge–discharge (GCD) test was conducted over a wide range of current densities (=0.2–10.0 mA cm2) (Fig. S12, ESI†). The GCD profiles (at current density = 0.2 mA cm2) showed that the control SC without the Ag NWs presented poor electrochemical performance (i.e., a larger IR drop (=0.2 V) and shorter charge/discharge time (=60/50 s)) compared to the SCs with the Ag NWs (0.01 V and 210/190 s). Notably, the performance difference between the two SCs became more pronounced at higher current densities. These results confirm that the Ag NWs, driven by their advantageous contribution to the electrical conductivity of the electrodes (shown in Fig. 2e), facilitated the electrochemical reaction kinetics of the resultant inkjet-printed SC. The inkjet-printed SCs were subjected to repeated bending deformation (bending radius = 2.5 mm, the deformed state of the SC is displayed in the inset of Fig. 3d). Even after 1000 bending cycles, the SCs still retained their structural integrity without impairing the cell capacitance (Fig. 3d); this result is consistent with the previous results (Fig. 2g and h) of the inkjet-printed electrodes.  
图3b显示了具有不同尺寸的两个SC的照片，强调了喷墨打印的SC的尺寸（宽度和长度）可以调整的事实（范围从厘米（上图）到微米尺度（下图）） ，类似于典型的喷墨打印图像。此外，它们的循环伏安曲线（CV）曲线在很宽的扫描速率范围内看起来几乎呈矩形21-23（1-200 mV s？1，图3b和图S10a，ESI†）。而且，库仑效率估计几乎为100％（图S10b，ESI†）。为了突出喷墨印刷SC的电化学有效性，提供了其Ragone图（即，比能量密度[W h kg？1]对比功率密度[W kg？1]）（图S11，ESI†） 。对于喷墨印刷的SC，观察到良好的电化学性能，其与先前报道的薄膜超级电容器的电化学性能相当，4,34,37,55。在0.2mA cm -2的恒定充电/放电电流密度下检查SC的循环性能（图3c）。在超过10000次充电/放电循环中未观察到电池电容（B100mF cm -2）的显着降低。同时，为了阐明Ag NWs对喷墨印刷SC的电化学性能的影响，恒电流充放电（GCD）测试是在很宽的电流密度范围内进行的（= 0.2-10.0 mA cm？2）（图。S12，ESI†）。 GCD曲线​​（电流密度= 0.2 mA cm？2）表明没有Ag NWs的对照SC表现出较差的电化学性能（即较大的IR降（= 0.2 V）和较短的充电/放电时间（= 60/50） s））与具有Ag NW的SC（0.01V和210/190s）相比。值得注意的是，两个SC之间的性能差异在更高的电流密度下变得更加明显。这些结果证实Ag NWs由它们对电极的电导率的有利贡献（图2e中所示）驱动，促进了所得喷墨印刷SC的电化学反应动力学。对喷墨印刷的SC进行反复弯曲变形（弯曲半径= 2.5mm，SC的变形状态显示​​在图3d的插图中）。即使经过1000次弯曲循环，SC仍然保持其结构完整性而不会损害电池电容（图3d）;该结果与喷墨印刷电极的先前结果（图2g和h）一致。

One of the most appealing advantages of the inkjet-printed SCs is the provision of aesthetic versatility. The inkjet-printed SCs can be readily connected in series or parallel without the use of metallic interconnects (Fig. 3e and Fig. S13, ESI†). For example, compared to the mono cell (B2 V and B100 mF), the 5 cells connected in series showed a 5-fold increase in voltage (B10 V) and the 5 cells connected in parallel presented a 5-fold increase in cell capacitance (B500 mF). This result demonstrates that the inkjet printing technology proposed herein allows the voltage and current of the resultant power sources to be easily controlled by simply designing the print patterns.  
喷墨印刷SC的最吸引人的优点之一是提供美学多功能性。 喷墨印刷的SC可以容易地串联或并联连接而不使用金属互连（图3e和图S13，ESI†）。 例如，与单电池（B2 V和B100 mF）相比，串联连接的5个电池显示电压增加5倍（B10 V），并联连接的5个电池显示电池电容增加5倍 （B500 mF）。 该结果表明，这里提出的喷墨打印技术允许通过简单地设计打印图案来容易地控制所得电源的电压和电流。

In addition to the facile control of the series/parallel connection of the cells, SCs with various form factors were fabricated through the inkjet printing process. The letter-shaped SC (marked by a red box) was inkjet-printed and then seamlessly connected with the inkjet-printed electrical circuit (Fig. S14a, ESI†), eventually powering a LED lamp (Fig. 3f). In addition, the traditional Korean ‘‘Taegeuk’’ symbol-like SC (marked by a red circle) was inkjetprinted and aesthetically unitized with the inkjet-printed electric circuit, other print patterns, and a LED lamp (Fig. 3g and Fig. S15a, ESI†). Both the letter- and symbol-shaped SCs showed normal charge/discharge behavior (Fig. S14b and S15b, ESI†). Notably, upon being placed on a hot plate (set at 150 1C) for 0.5 h, the inkjet-printed SC still powered the LED lamp without any volumetric swelling (inset of Fig. 3g) due to the high thermal stability of the solid-state electrolyte (Fig. S9, ESI†).  
除了容易控制电池的串联/并联连接之外，还通过喷墨印刷工艺制造具有各种形状因子的SC。 将字母形状的SC（用红色框标记）喷墨印刷，然后与喷墨印刷电路无缝连接（图S14a，ESI†），最终为LED灯供电（图3f）。 此外，传统的韩国“Taegeuk”符号式SC（用红色圆圈标记）采用喷墨印刷电路，其他印刷图案和LED灯进行喷墨印刷和美学整合（图3g和图3）。 S15a，ESI†）。 字母和符号形状的SC都显示出正常的充电/放电行为（图S14b和S15b，ESI†）。 值得注意的是，在放置在热板（设定在150℃）上0.5小时后，由于固体的高热稳定性，喷墨印刷的SC仍然为LED灯供电而没有任何体积膨胀（图3g的插图）。 状态电解质（图S9，ESI†）。

![Fig4.jpg](imgs\Fig4.jpg)
Fig. 4 Aesthetic versatility and IoT applications of the inkjet-printed SCs as object-tailored/monolithically integrated power sources. (a) Photograph of the inkjet-printed Korea map, wherein the inkjet-printed SCs (marked by red boxes) were seamlessly connected to LED lamps (marked by blue boxes) via the inkjet-printed electric circuits. (b) SEM image of the LED lamp connected to the inkjet-printed electric circuits. (c) CV profile (scan rate = 1.0 mV s1) of the inkjet-printed SC in the map. (d) Photograph of the inkjet-printed, letter (‘‘OR’’)-shaped SCs that were seamlessly connected to the letter (‘‘HOT’’ and ‘‘COLD’’)-shaped electric circuits onto A4 paper. (e) Galvanostatic charge/discharge profile (current density = 1.0 mA cm2) of the inkjet-printed, letter (‘‘OR’’)-shaped SCs that were composed of 4 cells connected in series. (f) Photograph depicting the operation of the blue LED lamp in the smart cup (for cold water (B10 1C)), wherein the inset is a photograph of a temperature sensor assembled with an Arduino board. (g) Photograph depicting the operation of the red LED lamp in the smart cup (for hot water (B80 1C)).  
图4喷墨打印SC作为对象定制/单片集成电源的美学多功能性和物联网应用。 （a）喷墨打印的韩国地图的照片，其中喷墨打印的SC（由红色框标记）经由喷墨印刷电路无缝地连接到LED灯（由蓝框标记）。 （b）连接到喷墨印刷电路的LED灯的SEM图像。 （c）图中喷墨印刷SC的CV曲线（扫描速率= 1.0mV s 1）。 （d）喷墨打印的字母（与字母无缝连接的“R”形状的SC的照片（“OT”和“OLD”） A4形电路到A4纸上。（e）喷墨打印的字母（由“R”形状的SC组成的恒电流充电/放电曲线（电流密度= 1.0 mA cm 2） 4个电池串联连接。（f）描述智能杯中蓝色LED灯（冷水（B10 1C））的操作照片，其中插图是装有Arduino板的温度传感器的照片。（g） ）照片描绘智能杯中的红色LED灯的操作（用于热水（B80 1C））。

To further explore the practical potential of the inkjet-printed SCs with a particular focus on IoT applications, we fabricated SC-unitized digital print images/smart glass cups. A map of Korea was inkjet-printed onto A4 paper (Fig. 4a). Subsequently, the SCs (marked by red boxes) were inkjet-printed on top of the dark spots, appearing as one part of the map image (i.e., the presence of the SCs was difficult to detect). The SCs were then seamlessly connected via the inkjet-printed electric circuits to LED lamps (marked by blue boxes) (Fig. 4b and Fig. S16, ESI†), eventually powering the LED lamps with normal charge/discharge profiles (Fig. 4c).  
为了进一步探索喷墨打印SC的实际潜力，特别关注物联网应用，我们制造了SC单元化数字印刷图像/智能玻璃杯。 将韩国地图喷墨印刷到A4纸上（图4a）。 随后，将SC（由红框标记）喷墨印刷在暗点的顶部，作为地图图像的一部分出现（即，难以检测SC的存在）。 然后通过喷墨印刷电路将SC无缝连接到LED灯（用蓝色框标记）（图4b和图S16，ESI†），最终为LED灯供电，具有正常的充电/放电曲线（图4c））。

To highlight the unique functions of the inkjet-printed SCs as monolithically integrated power sources for the IoT, we fabricated smart glass cups that can intelligently respond to the temperature stimulus. The letter (here, ‘‘OR’’)-shaped SCs were inkjet-printed onto A4 paper and then seamlessly connected to a temperature sensor (Fig. S17, ESI†) assembled with an Arduino board and also blue/red LED lamps via the letter (‘‘HOT’’ and ‘‘COLD’’)-shaped electric circuits (Fig. 4d). The inkjet-printed SCs consisted of 4 cells connected in series and exhibited normal charge/discharge behavior (Fig. 4e). The Arduino board was coded to power a red LED lamp when the sensor detects a temperature above 60 1C and a blue LED lamp when the sensor detects a temperature below 20 1C. The A4 paper containing the inkjet-printed SCs and the abovementioned electrical components was aesthetically cut and then attached to the glass cup. Finally, the letter-shaped, inkjet-printed SCs (‘‘OR’’) and electric circuits (‘‘HOT’’ and ‘‘COLD’’) appeared as a type of decorative image on the smart glass cup. When cold water (B10 1C) was poured into the smart cup, the blue LED lamp connected with the ‘‘COLD’’-shaped electric circuits emitted light (Fig. 4f and Fig. S18a, ESI†). Alternatively, the red LED lamp connected with the ‘‘HOT’’-shaped electric circuits started to operate (Fig. 4g and Fig. S18b, ESI†) upon filling the smart cup with hot water (B80 1C). These results underline the exceptional applicability of the inkjet-printed SCs as object-tailored power sources that lie far beyond those that can be achieved using conventional battery technologies.  
为了突出喷墨打印SC的独特功能，作为物联网的单片集成电源，我们制造了智能玻璃杯，可以智能地响应温度刺激。将字母（此处为“或”）形状的SC喷墨打印到A4纸上，然后无缝连接到温度传感器（图S17，ESI†），组装有Arduino板和蓝/红LED灯字母（''HOT''和''COLD''） - 形状的电路（图4d）。喷墨印刷的SC由4个串联连接的电池组成，并表现出正常的充电/放电行为（图4e）。当传感器检测到60℃以上的温度时，Arduino板被编码为红色LED灯供电;当传感器检测到温度低于20℃时，Arduino板被编码为蓝色LED灯。将包含喷墨印刷的SC和上述电子部件的A4纸在美学上切割，然后附着到玻璃杯上。最后，字母形喷墨打印的SC（“OR”）和电路（“HOT”和“COLD”）在智能玻璃杯上作为一种装饰图像出现。当将冷水（B10 1C）倒入智能杯中时，与“冷”形电路连接的蓝色LED灯发光（图4f和图S18a，ESI†）。或者，在用智能水杯（B80 1C）填充智能杯时，与“HOT”形电路连接的红色LED灯开始工作（图4g和图S18b，ESI†）。这些结果强调了喷墨印刷SC作为对象定制电源的特殊适用性，远远超出了使用传统电池技术可实现的电源。

### Conclusions
In summary, we demonstrated solid-state flexible SCs with unprecedented form factors that were fabricated onto conventional A4 paper using a commercial desktop inkjet printer. The new SCs appeared as typical inkjet-printed letters or patterns commonly found in office documents. To attain high-resolution print images on A4 paper, a CNF-mediated nanomat was inkjet-printed as a primer layer. The introduction of Ag NWs onto the SWNT/AC electrodes, in combination with the SWNT-assisted photonic interwelding of Ag NW networks, led to a substantial improvement in the electrical conductivity of the resultant inkjet-printed electrodes. The ([BMIM][BF4]/ETPTA) solid-state electrolyte was applied to the inkjet-printed electrodes via inkjet printing, after which the UV-crosslinking process was performed. The inkjet-printed SCs exhibited reliable electrochemical performance over 2000 cycles as well as good mechanical flexibility. The inkjet-printed SCs were easily connected in series or parallel without the aid of metallic interconnects, thereby enabling the user-customized control of the cell voltage and capacitance. More notably, the inkjet-printed SCs featuring the computerdesigned artistic patterns and letters were aesthetically unitized with other inkjet-printed art images (e.g., a map of Korea) and smart glass cups, underscoring their exceptionally versatile aesthetics and potential applicability as a new class of objecttailored power sources. Future studies will be devoted to extending the application fields of the inkjet-printed power sources to other energy storage systems such as lithium-/sodium-ion and metal-air batteries. Due to the simplicity/scalability of their process and design universality, the inkjet-printed SCs presented herein hold substantial promise as a new class ofmonolithicallyintegrated flexible power sources that are urgently needed for the forthcoming IoT and flexible/wearable electronics.  
总之，我们展示了具有前所未有的外形尺寸的固态柔性SC，使用商用台式喷墨打印机在常规A4纸上制造。新的SC显示为办公文档中常见的典型喷墨打印字母或图案。为了在A4纸上获得高分辨率的印刷图像，将CNF介导的nanomat喷墨印刷为底漆层。将Ag NW引入SWNT / AC电极，结合Ag NW网络的SWNT辅助光子中间焊接，导致所得喷墨印刷电极的电导率的显着改善。通过喷墨印刷将（[BMIM] [BF 4] / ETPTA）固态电解质施加到喷墨印刷电极上，之后进行UV交联过程。喷墨印刷的SC在2000次循环中表现出可靠的电化学性能以及良好的机械柔韧性。喷墨印刷的SC在没有金属互连的帮助下容易串联或并联连接，从而能够用户定制控制电池电压和电容。更值得注意的是，采用计算机设计的艺术图案和字母的喷墨打印的SC在美学上与其他喷墨打印的艺术图像（例如，韩国地图）和智能玻璃杯组合在一起，强调了它们极为通用的美学和作为新课程的潜在适用性对象电源。未来的研究将致力于将喷墨印刷电源的应用领域扩展到其他能量存储系统，例如锂 - 钠离子和金属 - 空气电池。由于其工艺和设计普遍性的简单性/可扩展性，本文提出的喷墨印刷SC作为即将到来的IoT和柔性/可穿戴电子设备迫切需要的新型单片集成柔性电源具有很大的前景。
