Repository: greedbob/PaperNotebook

### Li-ion-Battery Negative-Electrode
锂离子电池负极材料的发展、制备和测试

1. [2019 Jiaheng Zhang] [Azo‐Group‐Containing Organic Compounds as Electrode Materials in Full‐Cell Lithium‐Ion Batteries 含偶氮基团的有机化合物作为电极材料的锂离子全电池](Azo‐Group‐Containing-Organic-Compounds-as-Electrode-Materials-in-Full‐Cell-Lithium‐Ion-Batteries/article.md)
   - 有机化合物偶氮苯4,4-二羧酸锂（ADL）作为全电池LIB负极。
   - ADL作为负极，LiCoO2（LCO/ADL）或LiFePO4（LFP/ADL）作为正极以及1 M LiPF6溶于碳酸亚乙酯/碳酸二亚乙酯（EC:DEC = 1:1）作为电解质。然后，进行了异位X射线衍射（XRD），异位X射线光电子能谱（XPS）和扫描电子显微镜（SEM），以了解电化学反应过程中的电荷存储机理和结构变化。
   - 根据充电/放电测量，在电流密度为100 mA g-1的情况下，经过200次循环后，LFP/ADL的比容量保持率（88.05％）高于LCO/ADL全电池（73.79％）。
   - XPS分析显示，LCO/ADL满电池的ADL阳极上的金属Li沉积导致容量快速衰减和循环性能差，而LFP/ADL满电池的ADL阳极上观察到无锂金属沉积，这说明了LFP/ADL全电池具有更高的循环稳定性和容量保持率。

File: Li-ion-Battery-Negative-Electrode/2008-From-Biomass-to-a-Renewable-LiXC6O6-Organic-Electrode-for-Sustainable-Li‐Ion-Batteries/cssc.200700161.html.trans.md
# From Biomass to a Renewable LiXC6O6 Organic Electrode for Sustainable Li‐Ion Batteries 从生物质到可持续锂离子电池的可再生LiXC6O6有机电极

> ChemSusChem, 2008, 1, 348 – 355
> Haiyan Chen, Michel Armand Dr., Gilles Demailly Prof., Franck Dolhem Dr., Philippe Poizot Dr., Jean‐Marie Tarascon Prof.
> DOI: [10.1002/cssc.200700161](https://doi.org/10.1002/cssc.200700161)

## Abstract
Li‐ion batteries presently operate on inorganic insertion compounds. The abundance and materials life‐cycle costs of such batteries may present issues in the long term with foreseeable large‐scale applications. To address the issue of sustainability of electrode materials, a radically different approach from the conventional route has been adopted to develop new organic electrode materials. The oxocarbon salt Li2C6O6is synthesized through potentially low‐cost processes free of toxic solvents and by enlisting the use of natural organic sources (CO2‐harvesting entities). It contains carbonyl groups as redox centres and can electrochemically react with four Li ions per formula unit. Such battery processing comes close to both sustainable and green chemistry concepts, which are not currently present in Li‐ion cell technology. The consideration of renewable resources in designing electrode materials could potentially enable the realization of green and sustainable batteries within the next decade.  
锂离子电池目前在无机化合物的插入操作。这种电池的丰度和材料的生命周期成本在长期可预见的大规模应用可能存在的问题。为了解决电极材料的可持续性问题，从传统的路线完全不同的方法已经通过开发新的有机电极材料。碳氧化合物盐Li2C6O6是通过潜在的低成本工艺合成的，不含有毒溶剂，并争取使用天然有机资源（CO2收获实体）。它包含羰基作为氧化还原中心和可以与电化学每公式单位4根锂离子反应。这种电池处理接近可持续和绿色化学的概念，这是不中当前存在的锂离子电池技术。可再生资源在设计的电极材料的代价可能使绿色和可持续的电池在未来十年内实现。



##  Introduction
The fundamental challenge of the 21st century for mankind is to secure sustainable energy supplies. Energy can be considered as the lifeblood of modern society, embodied in any type of goods and foods, and needed to offer any kind of services. The demand for electric energy1 increases even faster than the world’s population (predictions estimate around 10 billion by the year 2050)2 owing to improving well‐being in the developing world. A future clean energy economy must also eliminate CO2 releases through a complete readjustment of economics to enforce renewable raw materials.3, 4  

21世纪人类最根本的挑战是确保可持续的能源供应。能源可以被视为现代社会的命脉，体现在任何类型的商品和食品，并提供任何服务的需要。电动能源1的需求甚至比增加全球人口的增长，由于改善发展中国家福祉2（预测，到2050年估计约10十亿）。未来的清洁能源经济也必须通过经济学的一个完整的调整，以加强可再生原料材料.3，4消除CO2排放

These crucial environmental issues coupled with the rapid advance and eagerness from the electric automotive industry and electronic manufacturers (e.g. electric vehicles (EVs), hybrid electric vehicles (HEVs), and portable electronic devices) together with the urge to boost the use of renewable energies have combined to make the development of radically improved rechargeable lithium batteries a worldwide imperative. Li‐ion batteries are enjoying a great commercial success in portable electronics, even though they are the least “green” component of such devices, and lithium systems are contenders for HEVs and PHEVs on the condition that improvements can be achieved in terms of their safety and sustainability. The latter is concerned among other things with the resource and abundance of materials.5  

再加上从电动汽车产业和电子产品制造商（如电动汽车（EV），混合动力电动汽车（HEV），以及便携式电子设备）的冲动，共同促进使用可再生能源的快速推进和渴望，这些关键的环境问题已经联合作出的彻底改进可充电锂电池发展的全球当务之急。锂离子电池正享受着在便携式电子设备的巨大的商业成功，即使他们是这些设备的至少“绿色”成分，以及锂系统是混合动力汽车的竞争者和PHEV汽车上的改进可以在其安全性方面达到的条件和可持续性。后者除其他外与资源和材料的丰度有关。

Current Li‐ion battery technology relies on the use of electroactive components (e.g. LiCoO2, LiNiO2) that are far from renewable; 30 % of the cobalt produced globally is funnelled into this production, out of which 3 kg is needed for every kWh.6 Moreover, recent integrated life‐cycle assessment estimations indicate that 72 kg kWh−1 of CO2 is emitted for the production of Li‐ion batteries, materials and recycling.7 The scarcity of these elements makes them energy‐intensive, and this is going to increase with their rarefaction in the future. The recent arrival of electrode materials based on the use of minerals such as LiFePO4 (tryphilite) can by all means be considered as a step forward, though the energy demand for its synthesis is still high. Further steps in greenness are seen with the spectacular protection of the lithium toward water‐based electrolytes through a vitroceramic coating,8 or the giant capacities observed with a lithium–air battery, in which lies the challenge of lithium exposed, though indirectly, to oxygen.9 Although highly desirable, the recycling of spent batteries through hydro‐/pyrometallurgical processes consumes again large quantities of energy and chemicals.6, 10–12 It is now becoming mandatory to decrease the consumption of non‐renewable resources, the amount of waste produced as well as energy consumption. Herein, we suggest the possibility of a paradigm shift to electrode materials that have the lowest possible life‐cycle cost, that is, high‐performance organic matter coming from biomass.  
当前的锂离子电池技术依赖于不可再生的电活性成分（例如LiCoO2，LiNiO2）的使用。全球产生的钴中有30％都流向了该生产，每千瓦时需要3kg。6此外，最近的综合生命周期评估估计表明，生产锂的过程中排放了72 kg kWh-1离子电池，材料和回收利用。7这些元素的稀缺性使其成为能源密集型，并且随着将来它们的稀缺性而增加。尽管使用合成材料的能源需求仍然很高，但基于使用矿物（例如LiFePO4（三方铁矿））的电极材料的最新到来可以被认为是向前迈出的一步。通过玻璃陶瓷涂层对锂对水电解质的出色保护，可以看到绿色的进一步发展，8或锂空气电池观察到的巨大容量，这是锂虽然间接地暴露于氧气的挑战.9尽管非常可取，但通过湿法/火法冶金过程回收废电池会再次消耗大量能源和化学物质。6，10-12现在，减少不可再生资源的消耗，废物的数量已成为强制性的生产以及能源消耗。在此，我们建议有可能将范式转移到生命周期成本最低的电极材料上，即生物质产生的高性能有机物。

The chemistry of life, which is mainly based on organic molecules, uses precisely “renewable processes” thanks to the action of numerous series of biochemical reactions (cycles) such as photosynthesis using chlorophyll as the organic mediator. Thus, our motivation is to develop new Li‐ion batteries only based on the use of organic electrodes by searching for electrochemically active organic monomers/polymers that could be synthesized from biomass following some principles of green chemistry and be easily recyclable. We state clearly that there is nothing new about using organic electrodes, as the first commercialised Li‐ion system was partially organic, based on the polyaniline/LiAl couple, but never met the claimed capacities.13 Nevertheless, thereafter the impact of conducting polymers with respect to applications as batteries became blurred while organics had already made considerable inroads into the semiconductor industry.  
生命化学主要基于有机分子，由于许多生物化学反应（循环）的作用（例如使用叶绿素作为有机介质的光合作用），因此精确地使用了“可再生过程”。因此，我们的动机是仅通过使用有机电极来开发新的锂离子电池，方法是寻找可按照绿色化学原理从生物质合成且易于回收的电化学活性有机单体/聚合物。我们清楚地表明，使用有机电极没有什么新鲜之处，因为第一个商业化的锂离子系统是部分有机的，基于聚苯胺/LiAl对，但从未达到要求的容量。13然而，此后导电聚合物的影响电池变得模糊不清，而有机物已经在半导体工业中大举入侵，因此对应用的尊重。

![](imgs/table1.png)
Table 1, which recaps 25 years of research,13–17 shows that earlier organic electrode materials (I–III) were based on conjugated polymers, the mechanism for which involves the ingress of an anion from the neutral discharge states to compensate for the positive charge created by oxidation of the redox backbone, and resulting in an unfavourable mass balance. The newly described poly(radical)14–16 IV also uses anion “insertion” as it contains discrete nitroxide redox centres that show high reversibility. Also, the absence of electronic conductivity implies that the electrochemical activity is revealed only in the presence of a high volume fraction of carbon nanowires. Conversely, compounds V and VI owe their redox activity to the ingress of lithium in the charged state and result in higher specific capacity, independent of the chosen electrolyte. For the compound corresponding to a disulfide cleavage (V), the solubility of the resulting lithium thiolate has impeded the development of such materials. Aromatic carbonyl derivative monomers cross‐linked by thioether bonds to improve electronic conductivity have been shown to produce polymers that display reversible capacities of 180 mAh g−1 when mixed with 15 % carbon.18 Interestingly, the electrochemical activity versus Li of organic compounds with multiple adjacent carbonyl groups (redox centres) was recently reported by some of us.19 We now report preliminary results concerning the successful synthesis of a water‐free lithiated oxocarbon salt (Li2C6O6) starting from a renewable resource (i.e. myo‐inositol) that shows a reversible capacity as high as 580 mAh g−1 for a specific energy density of about 1300 Wh kg−1 of active material.  
表1总结了25年的研究结果，13-17表明较早的有机电极材料（I-III）是基于共轭聚合物的，其机理涉及阴离子从中性放电态进入以补偿正极由氧化还原主链的氧化产生的电荷，并导致不利的质量平衡。新描述的聚（自由基）14-16 IV还使用阴离子“插入”，因为它包含离散的一氧化氮氧化还原中心，显示出很高的可逆性。另外，不存在电子传导性意味着仅在高体积分数的碳纳米线的存在下才显示出电化学活性。相反，化合物V和VI的氧化还原活性归因于锂在充电状态下的进入，并导致更高的比容量，而与所选电解质无关。对于对应于二硫化物裂解（V）的化合物，所得硫醇锂的溶解性阻碍了这种材料的开发。已显示通过硫醚键交联的芳族羰基衍生物单体可提高电子电导率，可使其与15 %的碳混合时可显示180 mAh g-1的可逆容量。18有趣的是，具有多种有机化合物的电化学活性相对于Li我们中的一些人最近报道了邻近的羰基（氧化还原中心）。19我们现在报告有关从可再生资源（即肌醇）成功合成无水锂化氧碳盐（Li2C6O6）的初步结果。对于约1300 Wh kg-1活性材料的比能量密度，可逆容量高达580 mAh g-1。

##  Results and Discussion
The term “oxocarbon”, introduced in 1963 by West and Powell,20 designates compounds in which all (or nearly all) of the carbon atoms are bonded to carbonyl or enolic oxygen atoms or their hydrated or deprotonated equivalents. Oxocarbon chemistry is old and rich21–25 and stands at the boundary between organic and inorganic chemistry. For instance, dipotassium croconate (K2C5O5) was arguably the first organic compound made by man (even before urea), being isolated in 1825 by Gmelin.26 Oxocarbons meet many of the tests for aromaticity and at the same time they can be linked to natural products.27 Rhodizonic acid (1) is the six‐membered carbocycle of the family and bears four carbonyl functions and two enediolic groups. The C-O bonds are ubiquitous in nature, and the redox properties of the simplest ones (quinones) are well understood. Conversely, little electrochemistry is known of simple molecules that contain several carbonyl functions, even if the formation of oxocarbon multiple anion radicals is known.28 Thus, we decided to harness and exploit this variety of redox states, which are further stabilized by the equilibrium between carbonyls and enolates.    
West和Powell于1963年提出的术语“氧碳” 20表示其中所有（或几乎所有）碳原子均与羰基或烯醇氧原子或它们的水合或去质子化键合的化合物。碳氧化合物化学是古老而丰富的21-25，处于有机化学和无机化学之间的边界。例如，可口的鳄梨酸二钾（K2C5O5）可以说是人类制造的第一种有机化合物（甚至在尿素之前），于1825年由Gmelin分离出来。26碳氧化合物符合许多芳香性测试，同时它们可以与天然产品。27Rhodizonic acid（1）是该家族的六元碳环，具有四个羰基官能团和两个烯二氧基。 C-O键本质上是普遍存在的，最简单的键（醌）的氧化还原特性已广为人知。相反，即使已知已知碳​​氧化合物多个阴离子自由基的形成，包含几个羰基官能团的简单分子的电化学作用也很少。28因此，我们决定利用和利用各种氧化还原态，这些氧化还原态通过平衡之间的平衡得以进一步稳定。羰基和烯醇化物。

The easiest way to synthesize dilithium rhodizonate consists of using rhodizonic acid dihydrate (1) as a convenient precursor. Various basic lithium salts such as Li2CO3 can be used in aqueous media to neutralize both enediolic acid functions (pKa1=4.38, pKa2=4.66).[29]. Having found that dilithium rhodizonate (2) was readily soluble even in a small amount of water, we succeeded in improving the yield and purity of product 2 by running the reaction in the smallest quantity of solvent with strictly stoichiometric quantities of both reactants, rhodizonic acid and lithium carbonate. Following such a protocol, a reaction time of 10 h was necessary to reach a precipitation yield ranging from 87 to 90 % (Scheme 1). The chemical/physical properties of the as‐produced black powder were then characterized. From a combination of atomic absorption analysis for Li, 13C NMR spectroscopy, which reveals one single characteristic peak at δ=176 ppm,30 and both 1H NMR and IR spectroscopy (Figure 1), which clearly show the presence of water in the compound, we inferred that the obtained solid was a hydrated dilithium rhodizonate compound. From thermal measurements (thermogravimetry/differential scanning calorimetry (TG/DSC)) performed under air, and more specifically from the sample weight loss observed near 150–180 °C, we confirmed the presence of two water molecules (Figure 2). The nature of the final product was further confirmed by nanospray mass spectrometry, which revealed peaks solely for M+H+ (m/z 219.17) and M+K+ (m/z 257.35) corresponding to dilithium rhodizonate dihydrate. The presence of tenaciously held water was missed in the original report,19 and the use of the anhydrous material would prove to be the key to much improved electrochemistry.  
为了合成罗丹地酸二锂最简单的方法包括使用玫瑰红二水合物（1）作为一种方便的前体。各种基本的锂盐如碳酸锂可以在水性介质中用于中和两个烯酸酸官能团（pKa1的= 4.38，pKa2 = 4.66）[29]。已经发现，罗丹地酸二锂盐（2）即使在少量水为易溶，我们通过用两种反应物的严格化学计量量，玫瑰红酸运行中的溶剂的最小量的反应成功地改善了产品2的产率和纯度和碳酸锂。以下这样的协议，10小时的反应时间是必要的，达到沉淀收率从87％至90％（方案1）。然后如此生产的黑色粉末的化学/物理性质进行表征。通过13 C NMR光谱对Li的原子吸收分析的组合，它显示了一个在δ= 176 ppm处的单个特征峰，30以及1H NMR和IR光谱（图1），清楚地表明了化合物中存在水，我们推断，所获得的固体是水合的罗丹地酸二锂盐化合物。从热测量（热重/差示扫描量热法（TG / DSC））下空气中进行，更具体地从接近150-180中观察到的样品的重量损失℃，我们证实两个水分子的存在（图2）。最终产物的性质由纳米喷雾质谱，其揭示的峰仅用于M+H+（M/Z 219.17）和对应于罗丹地酸二锂盐二水合物 M+K+（M/Z 257.35）进一步证实。顽强地保持在水的存在，在原来的报告中，19被遗漏，并使用无水材料将被证明是关键大大改善电化学。

![](https://onlinelibrary.wiley.com/cms/asset/46058b2b-01fd-4714-8e34-326cf359f248/msch001.jpg)  
Preparation of anhydrous dilithium rhodizonate from commercial rhodizonic acid.  
无水罗丹地酸二锂盐的从商业玫瑰红酸的制备。

![](https://onlinelibrary.wiley.com/cms/asset/8b306ad7-26b8-46e9-b85d-0a09efb77573/mfig001.jpg)  
IR spectra recorded in transmission mode of the as‐prepared precipitate (Li2C6O6⋅2 H2O; solid line) and after its dehydration under air at 180 °C (Li2C6O6; dashed line).  
IR光谱记录在所制备的沉淀物（Li2C6O6⋅2H 2 O;实线）的传输模式，并在180℃下在空气中其脱水后（Li2C6O6;虚线）。

![](https://onlinelibrary.wiley.com/cms/asset/d72b379f-a11a-4916-8594-364fc07dc4bd/mfig002.jpg)  
TG and DSC traces (solid and dashed lines, respectively) of pristine dilithium rhodizonate (2) at a heating rate of 5 °C min−1. From the first mass loss around 150 °C, one can ascribe two water molecules per formula unit leading to Li2C6O6⋅2 H2O. Note that beyond 220 °C the anhydrous phase 3 starts to decompose.  
在5℃min-1的加热速率原始罗丹地酸二锂（2）的TG和DSC迹线（实线和虚线，分别地）。从大约150℃的第一质量损失，可以归于每个式单元导致Li2C6O6⋅2H2O两个水分子。需要注意的是超过220℃的无水相3点开始分解。

From X‐ray diffraction (XRD) measurements, we observed a drastic evolution of the X‐ray powder pattern of Li2C6O6⋅2 H2O near 180 °C corresponding to the loss of water (Figure 3). Upon further annealing of the sample, the X‐ray powder pattern of the water‐free Li2C6O6 product was found to be preserved until 220 °C, at which temperature we observed its decomposition into Li2CO3 and other secondary phases. Additionally, note that attempts to find a correct indexation of the XRD patterns failed. However, Table 2 lists the observed intensities of diffraction peaks and the corresponding d spacings as preliminary data. In terms of texture, scanning electron microscopy (SEM) measurements reveal that the powders are made of well‐faceted agglomerates a few microns in size (Figure 3, inset). The stability of the greenish dehydrated Li2C6O6 phase was also confirmed by thermal measurements (Figure 2). We further found that product 3 can simply be obtained by heating 2 under vacuum (10 mbar) at a temperature of 180 °C for 2 h, and that the product was stable up to 220 °C. Regardless of whether the water was removed in air or under partial vacuum, no differences could be noted either from the X‐ray diffraction data or in the electrochemical behaviour; therefore, we report only the electrochemical data for the air‐treated samples at 180 °C here.  
从X射线衍射（XRD）测量，我们观察到Li2C6O6⋅2H2O的近180℃对应于水的损失（图3）的X-射线粉末图案的急剧变化。在样品的进一步退火，不含水的Li2C6O6产物的X-射线粉末图案被发现被保留，直到220℃，在此温度，我们观察到其分解成Li2CO3和其他次要相。此外，需要注意的是试图找到的XRD图谱的正确指数化失败。然而，表2列出的衍射峰的观测的强度和相应的d间距作为初始数据。在质地方面，扫描电子显微镜（SEM）测量表明，该粉末是由在尺寸上以及方位附聚物几微米（图3，小图）的。淡绿色脱水Li2C6O6相的稳定性也通过热测量（图2）证实。我们还发现，产品3可简单地通过在180℃下2小时的温度下加热真空（10毫巴）下2来获得，并且该产品是稳定的高达220℃。无论在空气中或在部分真空下除去水，没有差异，可以无论是从X射线衍射数据，或在电化学行为说明;因此，我们报告仅在180℃下这里的空气处理的样品的电化学数据。

![](https://onlinelibrary.wiley.com/cms/asset/7d9d2990-1da2-4a0e-aa28-c0f287477a46/mfig003.jpg)  
XRD patterns and corresponding scanning electron micrographs (insets; scale bars: 5 μm) of a) Li2C6O6⋅2 H2O precipitated using commercial rhodizonic acid as reactant, b) Li2C6O6⋅2 H2O prepared from myo‐inositol precursor, and c) Li2C6O6 obtained after dehydration under air at 180 °C.
X射线衍射图案和对应的扫描电子显微照片（插图;比例尺为5μm）一个）Li2C6O6⋅2H2O的使用商业玫瑰红酸作为反应物，b）中Li2C6O6⋅2H2O从肌醇前体制备，以及c）Li2C6O6之后获得沉淀在空气下脱水在180℃。

A positive electrode was made by ball‐milling Li2C6O6 powders with y wt % carbon black (SP) for m min. From a survey of both the effect of the weight percent of carbon in the electrode and of the ball‐milling time, we deduced that y needs to be greater than 15 % and m should be lower than 7 min for optimum performances. Unless otherwise specified, from hereon in, our electrodes consist of Li2C6O6/C composites (85:15 w/w) ball‐milled for 5 min. A typical potential–composition trace for a Li2C6O6/Li cell cycled between 1.5 and 3.5 V at a rate of one Li+ ion exchanged in 10 h is shown in Figure 4 a. During the first discharge, the potential drops step by step with an overall uptake capacity of four Li+ ions down to 1.5 V. Upon recharge, most of the four taken lithium ions can be removed, thus leading to reversible capacities of about 580 mAh g−1 of Li2C6O6. Therefore, note that the shapes of the first discharge/charge traces differ slightly, as the first discharge plateau near 2.7 V evolves to an increasingly sloping voltage curve during the following charge which suggests the occurrence of an irreversible process. For the subsequent cycles, the charge and discharge curves are quite similar, however, with a noticeable decrease in the capacity upon cycling. To gain insight into the origin of such decay, Li2C6O6/Li batteries were cycled over various potential windows. Regardless of the potential range studied, we observed in each case (Figure 4 b) a slight decay in cycling which was clearly smaller for the lower potential range (i.e. 1.45–2.5 V) but larger when the cycling domain straddles the part of the curve showing the 0.5 V drop in potential near x=4. Although we cannot completely rule out some structural effects, we believe that such decay is mainly nested in material solubility issues pertaining to the electrolyte that was used.    
通过将y wt％炭黑（SP）球磨m分钟的Li2C6O6粉末球磨制成正极。通过对电极中碳的重量百分比和球磨时间的影响的调查，我们得出结论，为了获得最佳性能，y需要大于15％，m应该小于7min。除非另有说明，否则从现在开始，我们的电极由球磨5分钟的Li2C6O6 /C复合材料（85:15 w /w）组成。图2 a中显示了一个Li2C6O6 /Li电池的典型电势曲线，其在1.5 V和3.5 V之间以10 h交换一个Li +离子的速率循环。在第一次放电过程中，电位逐渐降低，四个Li +离子的总吸收容量降低至1.5 V。充电后，可以除去四个吸收的锂离子中的大多数，因此可逆容量约为580 mAh g-1个Li2C6O6。因此，请注意，第一放电/充电轨迹的形状略有不同，因为在随后的充电过程中，接近2.7 V的第一放电平稳段逐渐演变为倾斜的电压曲线，这表明发生了不可逆过程。对于随后的循环，充电和放电曲线非常相似，但是循环时容量明显下降。为了深入了解这种衰减的起源，在不同的潜在窗口上循环使用Li2C6O6 /Li电池。不管所研究的电位范围如何，我们在每种情况下都观察到（图4b），循环的细微衰减在较低的电位范围（即1.45–2.5）V）中明显较小，而在循环域跨越曲线的一部分时较大。表示x = 4附近的电势下降了0.5V。尽管我们不能完全排除某些结构影响，但我们认为这种衰减主要嵌套在与所用电解质有关的材料溶解度问题中。

![](https://onlinelibrary.wiley.com/cms/asset/8d8a277d-0748-4fa9-90ad-2b01adbf703d/mfig004.jpg)  
a) Potential versus composition profile for Li2C6O6 galvanostatically cycled at a rate of 1 Li+/10 h versus Li. Inset: the corresponding capacity retention curve. b) Potential versus composition profile for Li2C6O6 galvanostatically cycled at a rate of 1 Li+/10 h versus Li for several potential windows: 1.45–2.9 V (orange); 1.45–2.5 V (green); 2.2–3.5 V (blue); 2.5–3.5 V (red). Inset: the corresponding capacity retention curves.  
一个）电势对Li2C6O6组成分布以1的Li + / 10 H相对于Li的速率恒电流循环。插图：相应的容量保持曲线。 b）中电势对Li2C6O6组成分布以1的Li + / 10 H相对于Li为几个潜在的窗口的速率恒电流循环：1.45-2.9 V（橙色）; 1.45-2.5 V（绿色）; 2.2-3.5 V（蓝色）; 2.5-3.5 V（红色）。插图：相应的容量保持曲线。

Organic materials have a reputation for displaying poor transfer kinetics and thus for being always rate‐limited, except for organic molecules which react with Li in the presence of radical redox species. To test the rate capability of our optimised organic‐based electrodes, a signature curve31 was measured after the first cycle operated in galvanostatic mode at a rate of one Li+ ion in 5 h. The procedure, detailed elsewhere,32 consists of discharging at various decreasing current values (I1>I2>…︁Ij…︁>In) a fully charged cell to a defined cut‐off potential (Emax=1.45 V vs Li+/Li0), starting with the highest currents. Each successive discharging step is followed by a relaxation period at open‐circuit potential (tOCP=1800 s) before applying the next current value Ij. The capacity versus rate curve is then obtained by cumulating the measured capacity for each step (i.e. Q1, I1; Q1+Q2, I2; , Ij), which represents the total cell capacity delivered at current density values I1, I2 and Ij, respectively. Each applied current value corresponds to a specific rate, a C rate being conventionally defined as the initial full capacity Q obtained in 1 h as described previously.32 In parallel, various cells were cycled at the same C/20 rate during the first cycle; afterwards, each cell was cycled again but at a different current ranging from 1.25 C to C/20, and the corresponding capacity was deduced. Both techniques gave the same results (Figure 5 a) with an abrupt decay in the rate capability beyond 1.25 C, where only 50 % of the capacity is accessible. Nevertheless, by comparison with conventional inorganic insertion compounds such as LiCoO2 or LiFePO4, the measured energy densities are quite interesting up to a rate of 1.5 C as we are dealing with four electrons per C6O6 ring as compared to solely 0.6 or one electron for LiCoO2 and LiFePO4, respectively.  
有机材料因显示出较差的传输动力学而闻名，因此总是受速率限制，除了在自由基氧化还原物质存在下与Li反应的有机分子外。为了测试我们优化的基于有机物的电极的倍率能力，在恒电流模式下第一个循环以5 Lih内一个Li +离子的速度运行后，测量了特征曲线。31该过程在其他地方详细介绍了32，其中包括：以各种递减的电流值（I1> I2> ...︁Ij...︁> In）将充满电的电池放电至定义的截止电位（Emax = 1.45 V vs Li + /Li0），开始具有最高的电流。每个相继的放电步骤之后，在施加下一个电流值Ij之前，在开路电势（tOCP = 1800 s）内进行一个松弛周期。然后，通过累加每个步骤（即Q1，I1； Q1 + Q2，I2；，Ij）的测量容量，获得容量与速率的关系曲线，分别代表在电流密度值I1，I2和Ij下传递的总电池容量。每个施加的电流值都对应一个特定的比率，C比率通常定义为如前所述在1 h内获得的初始满容量Q。32在第一个循环中，并行地将各种电池以相同的C /20比率循环；之后，每个电池再次循环，但电流变化范围为1.25 C至C /20，并推导了相应的容量。两种技术都给出了相同的结果（图5a），速率速率突然超过1.25°C衰减，此时只能获得50％的容量。然而，与传统的无机插入化合物（如LiCoO2或LiFePO4）相比，测量的能量密度在1.5 C的速率下还是很有趣的，因为我们处理每个C6O6环上有四个电子，而LiCoO2和LiFePO4分别只有0.6个或一个电子。

![](https://onlinelibrary.wiley.com/cms/asset/6d3545ee-0583-4228-ab44-86776c180ea4/mfig005.jpg)  
a) Comparison of the rate capability of a Li2C6O6‐based electrode in terms of specific energy density with the two conventional inorganic insertion compounds LiCoO2 and LiFePO4. b) Comparison of the rate capability of a Li2C6O6‐based electrode in terms of volumetric energy density with the two conventional inorganic insertion compounds LiCoO2 and LiFePO4. For reasons of accuracy, such calculations were performed in two ways: 1) solid guidelines taking into account the amount of active material assuming densities of 1.8, 3.5 and 5 g cm−3 for Li2C6O6, LiFePO4 and LiCoO2, respectively; and 2) per weight and volume of electrode material considering the addition of 20 %, 5 % and 5 % carbon (density 1.8 g cm−3) for the Li2C6O6, LiFePO4 and LiCoO2 electrodes, respectively.  
a）Li比较基于Li2C6O6的电极的比能量密度与两种传统的无机插入化合物LiCoO2和LiFePO4的速率能力。 b）Li比较了基于Li2C6O6的电极与两种常规的无机插入化合物LiCoO2和LiFePO4在体积能量密度方面的速率能力。出于准确性的考虑，这种计算采用两种方式进行：1）考虑到活性物质的固体含量准则，假设Li2C6O6，LiFePO4和LiCoO2的密度分别为1.8、3.5和5 g cm-3。 2）考虑到Li2C6O6，LiFePO4和LiCoO2电极分别添加20％，5％和5％的碳（密度1.8µg·cm-3），电极材料的单位重量和体积。

The Li2C6O6 electrode not only reunites a good rate capability with great charge‐storage capacity but also presents inherent potential advantages in terms of renewable materials. The 21st century announces a green chemistry based on biomass products, and many industrial processes will have to be rethought.3, 4, 33–36 The foreseen estimate is that by around 2020, 25 % of organic chemicals will be produced from renewable resources (carbohydrates, lipids or peptides).33–36 Our reported electrode could meet these requirements, as it has been known since the end of the 19th century that the rhodizonic acid precursor can directly be prepared from a natural product, namely myo‐inositol (4), a compound widely distributed in plants as phytic acid,37–38 which accounts for 8 % of the dry weight of corn‐steeping liquor.39 Moreover, it was shown40–41 that D‐glucose is also a source of myo‐inositol through enzymatic transformations. Scheme 2 shows the early synthesis of dipotassium rhodizonate by Berger and Preisler,42 coupled with the further possibility to obtain rhodizonic acid.43 As we are interested in obtaining dilithium rhodizonate (2), after the first nitric oxidation step, which mainly leads to the non‐isolated triketo‐trihydroxy‐cyclohexane,44–45 the solution was oxygenated by air bubbling in the presence of lithium carbonate or acetate. The only precipitated product is Li2C6O6⋅2 H2O, which is obtained in a yield up to 24 %. This easy synthesis of 2 in two steps builds a bridge between natural renewable resources and potential electrode materials. Note that the low yield is partly the result of the non‐negligible solubility of Li2C6O6 in water. However, once the synthesis conditions were tuned, dilithium rhodizonate dihydrate Li2C6O6⋅2 H2O was obtained as shown in Scheme 3. Water removal was conducted as above to produce Li2C6O6 powders that display the same electrochemical signature in the presence of today’s classical electrolytes or newly reported electrolytes based on organic, fluorine‐free salts, such as LiC4N5 (LiDCTA)46–47 in propylene carbonate, thus showing the validity of the concept of a battery in which Li is the only inorganic component.  
Li2C6O6电极不仅具有良好的倍率能力和强大的电荷存储能力，而且在可再生材料方面也具有固有的潜在优势。 21世纪，宣布了一种基于生物质产品的绿色化学，必须重新考虑许多工业过程。3,4,33-36。可预见的估计是，到2020年左右，将有25％的有机化学物质来自可再生资源（ 33-36我们报道的电极可以满足这些要求，因为自19世纪末以来就知道，可以直接从天然产物肌醇（4）制备Rhodizonic acid前体（4 ），一种以植​​酸形式广泛分布在植物中的化合物37-38，占玉米浸液干重的8％。39此外，还显示40-41的D-葡萄糖也是肌醇的来源。通过酶促转化。方案2显示了Berger和Preisler [42]提早合成了Rhodizonate双酸钾[42]，以及进一步获得了Rhodizonic Acid [43]的可能性。43由于我们有兴趣在第一步硝酸氧化步骤之后获得Rhodizonate双酸钾（2），这主要导致了非分离的三酮-三羟基环己烷[44-45]，在碳酸锂或乙酸锂的存在下，通过鼓泡将溶液氧化。唯一的沉淀产物是Li2C6O6⋅2H2O，其产率高达24％。分两步轻松合成2，可在天然可再生资源和潜在的电极材料之间架起一座桥梁。请注意，低产率部分是由于Li2C6O6在水中的溶解度不可忽略。但是，一旦调整了合成条件，就可以如方案shown3所示获得二水合铑酸二氢重氮二锂（Li2C6O6⋅2H2O），按上述步骤进行除水，制得的Li2C6O6粉末在当今经典电解质或新近报道的电解质中具有相同的电化学特征。基于有机无氟盐的电解质，例如碳酸亚丙酯中的LiC4N5（LiDCTA）46-47，因此显示了其中Li是唯一的无机成分的电池概念的有效性。

![](https://onlinelibrary.wiley.com/cms/asset/891fdc57-8745-415a-84ef-effcbb7dc170/msch002.jpg)  
Preparation of rhodizonic acid from myo‐inositol (4).
玫瑰红酸的制备将来自肌醇（4）。

![](https://onlinelibrary.wiley.com/cms/asset/d99b912a-ffe6-4a2b-8dd0-660b756b512a/msch003.jpg)  
Preparation of hydrated dilithium rhodizonate salt from natural product (myo‐inositol).
从天然产物（肌醇）水合二锂盐rhodizonate的制备。

Although Li2C6O6 contains lithium, as do most of the positive electrode materials used in present‐day Li‐ion cells, it does drastically differ by the fact that it cannot be used as a Li reservoir owing to its decomposition upon oxidation. Thus, the field of application for such a material in its present state is limited to the field of Li metal batteries unless the battery is assembled with Li6C6O6, which needs to be handled in a controlled atmosphere. Hence the strong incentive to develop organic redox molecules for which the fully lithiated compound is stable in air (i.e. end‐of‐discharge potential of 2.8 V or more versus Li+/Li0). Such a task is not insurmountable, owing to the richness of organic chemistry, through the possibility to graft various moieties capable of affecting electron density on the redox centres, and then to tune the redox potential of the material. Preliminary synthetic studies have provided evidence for the existence of Li‐bearing organic molecules that are capable of reversibly releasing Li upon oxidation as below. For instance, we found that 5,8‐dihydroxy‐1,4‐naphtoquinone known as Naphtazarine (a dye and a drug found in nature), although it displays less capacity than Li2C6O6, it reversibly reacts with Li at a decent redox potential (≈3.5 V vs Li+/Li0) to give Li2C12O4H4, but this molecule was found to be plagued with too high a solubility in the lithium‐free state (charged).  
尽管Li2C6O6包含锂，但当今锂离子电池中使用的大多数正极材料也包含锂，但它的确有很大不同，因为它由于被氧化分解而不能用作Li储库。因此，除非电池与需要在受控气氛中处理的Li6C6O6组装在一起，否则这种材料在其当前状态下的应用领域限于锂金属电池的领域。因此，强烈的动机是要开发有机氧化还原分子，使其完全锂化的化合物在空气中是稳定的（即，相对于Li + /Li0而言，放电终止电位为2.8 V或更高）。由于有机化学的丰富性，通过接枝可能影响氧化还原中心电子密度的各种部分，然后调节材料的氧化还原电位，这样的任务不是不可克服的。初步的合成研究为存在含锂的有机分子提供了证据，这些有机分子能够在氧化时可逆释放锂，如下所示。例如，我们发现5,8-二羟基-1,4-萘醌被称为萘甲他林（一种在自然界中发现的染料和药物），尽管其容量低于Li2C6O6，但在可观的氧化还原电位下可与Li可逆地反应（ ≈3.5 V vs. Li + /Li0）生成Li2C12O4H4，但发现该分子在无锂状态（带电）中的溶解度过高而困扰。

Regardless of whether our Li2C6O6 phase is derived from rhodizonic acid or from myo‐inositol, we observed a noticeable decline in capacity upon cycling that we ascribe to some material solubility that was more pronounced with polar cyclic (ethylene carbonate propylene carbonate) rather than acyclic carbonates (dimethyl carbonate). Centrifuged suspensions in the former electrolytes show a hint of purplish coloration upon long exposure to electrolytes, whereas the latter remain colourless. Needless to say that such a solubility issue is minimized as the material is reduced, as it becomes increasingly more difficult to dissolve a trivalent, tetravalent, pentavalent or hexavalent anion than a dianion in non‐protic solvents. It is arguable that moving from monomer units to a polymer would greatly improve this solubility issue. Thus, several improvements to the present system are immediately apparent and are being pursued to ensure the stability of the organic molecules in Li‐based electrolytes (e.g. to increase the electrode lifetime).  
不管我们的Li2C6O6相是来自Rhodizonic酸还是来自肌醇，我们观察到循环时容量都有明显下降，这归因于某些材料的溶解性，这在极性环（碳酸亚乙酯-碳酸亚丙酯）而非无环碳酸酯（碳酸二甲酯）中更为明显。前者电解质中的离心悬浮液在长时间暴露于电解质时会显示出淡紫色的迹象，而后者则保持无色。不用说，随着材料的减少，这种溶解度问题降到最低，因为在非质子溶剂中溶解三价，四价，五价或六价阴离子比二价阴离子变得越来越困难。从单体单元转移到聚合物将大大改善此溶解性问题，这是有争议的。因此，对本系统的几项改进是显而易见的，并且正在努力确保锂基电解质中有机分子的稳定性（例如，延长电极寿命）。

##  Conclusions
The bright results of the high capacity of the LixC6O6 electrode together with its good temperature stability (220 °C) and the absence of runaway reactions in the presence of electrolytes are somewhat tarnished by its relatively poor cycle life, although our results provide important new insights which could give rise to a paradigm shift in present concepts of improving Li‐ion batteries that are based on both chemical substitution of inorganic compounds and decreasing particle sizes. The use of modern green chemistry concepts, starting from a renewable natural precursor for the synthesis of electroactive molecules, brings new dimensions in terms of materials life‐cycle costs and sustainability in general, thus opening new research avenues. The basic concept of such a sustainable Li‐ion battery can be depicted with the over‐simplified cycle shown in Figure 6. We hope that such new pathways will help pave the way over the next 10–50 years towards the realization of green and sustainable batteries.  
LixC6O6电极的高容量以及其良好的温度稳定性（220 C）以及在电解质存在下不存在失控反应的出色结果，由于其相对较差的循环寿命而有所减弱，尽管我们的结果提供了重要的新见解基于无机化合物的化学替代和减小粒径，这可能会导致改进锂离子电池的现有概念发生范式转变。从可再生的天然前体开始用于电活性分子的合成，现代绿色化学概念的使用带来了材料生命周期成本和总体可持续性方面的新方面，从而开辟了新的研究途径。可持续锂离子电池的基本概念可以用图6所示的过于简化的周期来描述，我们希望这种新的途径将有助于在未来10至50年内为实现绿色和可持续发展铺平道路。电池。

![](https://onlinelibrary.wiley.com/cms/asset/858087db-a981-4cbd-a41a-93f3079ad0fc/mfig006.jpg)  
Simplified cycle life of a sustainable Li‐ion battery. This is the ideal type of cycle as no additional carbon dioxide is produced. Of course, some process energy is necessary, however, the recycling process of raw materials is fast and uses sunlight as an inexhaustive and free energy source.  
一个可持续发展的锂离子电池的简化的循环寿命。这是周期的理想型，因为没有额外的二氧化碳产生。当然，一些过程能量是必要的，然而，原材料的回收过程是快速和用途太阳光作为穷尽性和自由的能量来源。

##  Experimental Section
Synthesis of Li2C6O6⋅2 H2O (2) from commercial rhodizonic acid: Rhodizonic acid dihydrate (2.47 g, 12.0 mmol; Aldrich, 98 %) and Li2CO3 (0.88 g, 12 mmol; Riedel‐de Haën, 99 %) were finely ground together. Water (20 mL; Fischer Scientific, HPLC grade) was added dropwise to the mixture during 5 min, then the mixture was stirred for 10 h at room temperature and centrifuged (Sigama 3K15, 9500 rpm, 5 min). The solution was removed, and the precipitate was rinsed with acetone (25 mL; Acros, HPLC grade) and dried in an oven at 50 °C for 12 h. Compound 2 was recovered in 87–90 % yield (2.27–2.35 g).  
用市售的Rhodizonic酸合成Li2C6O6⋅2H2O（2）：将二水Rhodizonic酸（2.47 g，12.0 mmol; Aldrich，98％）和Li2CO3（0.88 g，12 mmol; Riedel-deHaën，99％）一起精细研磨。在5分钟内向混合物中滴加水（20lmL； Fischer Scientific，HPLC级），然后将混合物在室温搅拌10h，并离心（Sigama 3K15，9500rpm，5分钟）。除去溶液，沉淀物用丙酮（25 mL； Acros，HPLC级）冲洗，并在50℃的烘箱中干燥12 h。化合物2的回收率为87–90％（2.27–2.35µg）。

Synthesis of Li2C6O6⋅2 H2O (2) from myo‐inositol: myo‐Inositol (2 g; Fluka, 99.8 %) was added to concentrated nitric acid (4 mL; Prolabo, 68 %). The solution was stirred at 60 °C during 3 h and then diluted by the addition of water (20 mL) and filtered clear. The filtrate was then oxygenated with air, and Li2CO3 (1.64 g; Riedel‐de Haën, 99 %) was slowly added over a period of 20 min. Airing was continued for 48 h, leading to precipitation of a black solid. Centrifugation (Sigama 3K15, 9500 rpm, 5 min.), a quick wash with acetone (20 mL), and overnight drying of the solid in an oven (50 °C) afforded 2 in 24 % yield (0.57 g). M.p.: 220 °C (dec); 1H NMR (300 MHz): δ=4.20 ppm (H2O); 13C NMR (75 MHz, CD6SO): δ=176.0 ppm; IR (KBr pellets): =3400, 3300, 1690, 1580, 1380, 1100 cm−1; HRMS: m/z calcd for C6H5Li2O8 ([M+H]+): 219.0305; found: 219.1032; elemental analysis (%) calcd for C6H4Li2O8: C 33.06, H 1.85, O 58.72, Li 6.37; found: C 33.16, H 1.90, O 58.72, Li 6.37.  
由肌醇合成Li2C6O6·2 H2O（2）：将肌醇（2 g； Fluka，99.8％）加入浓硝酸（4 mL; Prolabo，68％）中。将该溶液在60℃下搅拌3小时，然后通过添加水（20毫升）稀释并过滤澄清。然后将滤液用空气充氧，并在20分钟内缓慢加入Li2CO3（1.64微克； Riedel-deHaën，99％）。继续通风48小时，导致黑色固体沉淀。离心（Sigama 3K15，9500 rpm，5分钟），用丙酮（20毫升）快速洗涤，并在烤箱（50℃）中干燥过夜，得到2，收率24％（0.57克）。熔点：220℃（分解）；熔点：200℃。 1 H NMR（300 MHz）：δ＝ 4.20 ppm（水）； 13 C NMR（75 MHz，CD6SO）：δ＝ 176.0 ppm。 IR（KBr颗粒）：＝ 3400、3300、1690、1580、1380、1100 cm-1； HRMS：对于C 6 H 5 Li 2 O 8计算的m /z（[M + H] +）：219.0305；实测值：219.0305。实测：219.032; C 6 H 4 Li 2 O 8的元素分析（％）：C 33.06，H 1.85，O 58.72，Li 6.37；实测值。实测值：C 33.16，H 1.90，O 58.72，Li 6.37。

Preparation of Li2C6O6 (3) by dehydration of 2: Dilithium rhodizonate dihydrate (2; 100 mg, 9.2 mmol) was heated in an oven at a temperature of 200 °C for a period of 17 h to give a green product identified as Li2C6O6 in quantitative yield. M.p.: 220 °C (dec); 13C NMR (75 MHz, CD6SO): δ=176.0 ppm; IR (ATR): =1690, 1580, 1380, 1100 cm−1; HRMS: m/z calcd for C6Li2O6 ([M+H]+): 183.0093; found: 183.0800; elemental analysis (%) calcd for C6Li2O6: C 39.61, O 52.76, Li 7.63; found: C 39.51, O 52.76, Li 7.63.  
通过2的脱水制得Li2C6O6（3）：将二水合重氮二锂（2; 100 mg，9.2 mmol）在烤箱中于200 C加热17 h，得到绿色产物Li2C6O6。定量产量。熔点：220℃（分解）；熔点：200℃。 13 C NMR（75 MHz，CD6SO）：δ＝ 176.0 ppm。 IR（ATR）：= 1690、1580、1380、1100 cm-1； HRMS：对于C 6 Li 2 O 6计算的m /z（[M + H] +）：183.0093；实测值：183.0093。发现：183.0800; C 6 Li 2 O 6的元素分析（％）：C 39.61，O 52.76，Li 7.63；实测值：C。实测值：C 39.51，O 52.76，Li 7.63。

Further characterization: The morphology of the powders was observed by SEM using a QUANTA 200 F (FEI) with a resolution of about 1 nm. XRD patterns were collected on a Bruker D8 diffractometer (CuKα1−2=1.54018 Å) equipped with a Vantec detector. Each pattern was recorded for 12 h with a step of 0.034°. IR spectra were collected with a Nicolet Avatar 370 DTGS spectrometer between 4000 and 400 cm−1, whereas the amount of lithium was determined by atomic absorption spectroscopy (Perkin–Elmer Analyst 300, λLi=670.8 nm) as the analytical tool. The precipitate was also characterized by TG/DSC measurements performed under dry air with a Netzsch STA 449C Jupiter instrument using aluminium crucibles and a heating rate of 5 °C min−1. Among the three weight losses observed up to 450 °C on the TG curve, the first one located around 150 °C corresponds to water loss, which is correlated with an expected endothermic phenomenon. Beyond 220 °C the compound starts to decompose. The high temperature stability of the oxocarbon molecules is worth noting.  
进一步的表征：使用QUANTA 200 F（FEI）具有约1nm的分辨率由SEM观察粉末的形态。 XRD图谱收集在装备有检测器的Vantec的Bruker D8衍射仪（CuKα1-2= 1.54018埃）。每个图案被记录为12小时以0.034°的步。 IR光谱是用4000和400厘米-1之间的Nicolet头像370 DTGS分光计收集，而锂的量由原子吸收光谱仪（Perkin-Elmer公司分析师300，λLi= 670.8纳米）作为分析工具来确定。将沉淀的特征还在于用TG / DSC测量在干燥空气使用的铝坩埚并以5℃min-1的的加热速率进行用Netzsch STA 449C木星仪。在这三个重量损失观察到高达450℃，TG曲线上，第一个位于150℃左右对应于水的损失，这是与预期的吸热现象相关。超过220℃的化合物开始分解。在碳氧化物分子的高温稳定性值得注意。

Electrochemical behaviour with lithium: The electrochemical performances of dilithium rhodizonate salts were tested versus lithium in Swagelok‐type cells. The cells were assembled in an argon‐filled glove box using a Li metal disc as the negative electrode, a Whatman GF/D borosilicate glass fibre sheet saturated with 1 M LiPF6 in ethylene carbonate and dimethyl carbonate (1:1 w/w) as the electrolyte. The positive electrodes were typically made by ball‐milling powders of dilithium rhodizonate salt 2 or 3 with 15 % (w/w) carbon Ketjen black (SP) for 5 min. Usually, 10–12 mg of the mixed powders was used per cell. Mechanical mixing was performed under argon atmosphere using a Retsch PM100 mixer mill. The 25‐mL stainless steel milling container was filled with 10‐mm stainless steel balls, and the mass of powder treated at once was 100 mg (ball to powder weight ratio: 120). Galvanostatic charge–discharge tests were conducted at 20 °C using a “Mac‐Pile” or a VMP system (Biologic S.A., Claix, France) operating in galvanostatic mode. Unless otherwise specified, the cells were typically cycled between 3.5 and 1.5 V versus Li+/Li0 at a rate of one electron exchanged per Li2C6O6 formula unit in 5 h (1 Li+/5 h). From the as‐obtained electrochemical data, the real full delivered capacity of the positive electrode (denoted Q [mAh]) was calculated for the entire examined cell. It is then possible to determine the rate capability aptitude of our Li2C6O6 using a “signature curve”31 according to the following conditions. As an example, for the cell based on our Li2C6O6 samples, we used a discharge current of j1=1.092 A g−1 (1.9 C) to a discharge cut‐off potential of 1.45 V versus Li+/Li0. When the battery reaches 1.45 V, the cell has delivered the capacity Qp,1 (with Qp,1=j1×tp,1) and is automatically placed in open‐circuit potential for 1800 s (j=0). Afterwards, the same sequence is repeated a further seven times with the discharging current always being reduced by a factor of two. The capacity versus rate curve is then obtained by cumulating the measured capacity for each step.  
锂的电化学行为：在世伟洛克型电池中，相对于锂，测试了重氮二锂盐的电化学性能。用锂金属圆片作为负电极，用1 M LiPF6在碳酸亚乙酯和碳酸二甲酯（1：1 w /w）中饱和的Whatman GF /D硼硅酸盐玻璃纤维板将电池组装在充满氩气的手套箱中。电解质。正电极通常是用球磨粉的重氮酸二锂盐2或3与15％（w /w）的碳克琴黑（SP）混合5分钟。通常每个细胞使用10-12mg的混合粉末。使用Retsch PM100混合机在氩气气氛下进行机械混合。在25 mL的不锈钢研磨容器中装有10 mm的不锈钢球，一次处理的粉末质量为100 µmg（球与粉末的重量比：120）。恒电流充放电测试是在20°C下使用“恒流”模式运行的“ Mac-Pile”或VMP系统（Biologic S.A.，法国Claix）进行的。除非另有说明，否则电池通常以相对于Li + /Li0在3.5至1.5 V之间循环，每个Li2C6O6分子式单位在5 h（1 Li + /5 h）中交换一个电子。从获得的电化学数据中，可以计算出整个被检查电池的正极实际完全输送容量（表示为Q [mAh]）。然后可以根据以下条件使用“签名曲线” 31确定我们的Li2C6O6的速率能力适度。例如，对于基于我们的Li2C6O6样品的电池，我们使用j1 = 1.092 A g-1（1.9 C）的放电电流至1.45 V相对于Li + /Li0的放电截止电位。当电池达到1.45 V时，电池已达到容量Qp，1（Qp，1 = j1×tp，1），并自动置于开路电势中1800 s（j = 0）。然后，将相同的顺序再重复七次，使放电电流始终减小两倍。然后，通过累加每个步骤的测量容量来获得容量与速率的关系曲线。
