Repository: greedbob/PaperNotebook

# Li-ion-Battery Organic Electrode
锂离子电池有机电极材料的发展、制备和测试

1. [2019 Jiaheng Zhang 含偶氮基团的有机化合物作为电极材料的锂离子全电池](Azo‐Group‐Containing-Organic-Compounds-as-Electrode-Materials-in-Full‐Cell-Lithium‐Ion-Batteries/article.md)
   - 有机化合物偶氮苯4,4-二羧酸锂（ADL）作为全电池LIB负极。
   - ADL与炭黑和藻酸钠以6:3:1的重量比混合，形成均匀的浆料。将粉末与水和NMP溶剂混合。然后，使用刮刀法将阳极浆料以〜4μmg cm-2的面积质量负荷粘贴在〜9μm的铜箔上，其膜厚400μm，然后在150℃下干燥。65°C真空烘箱中放置24h。
   - ADL作为负极，LiCoO2（LCO/ADL）或LiFePO4（LFP/ADL）作为正极以及1 M LiPF6溶于碳酸亚乙酯/碳酸二亚乙酯（EC:DEC = 1:1）作为电解质。然后，进行了异位X射线衍射（XRD），异位X射线光电子能谱（XPS）和扫描电子显微镜（SEM），以了解电化学反应过程中的电荷存储机理和结构变化。
   - 根据充电/放电测量，在电流密度为100 mA g-1的情况下，经过200次循环后，LFP/ADL的比容量保持率（88.05％）高于LCO/ADL全电池（73.79％）。
   - XPS分析显示，LCO/ADL满电池的ADL阳极上的金属Li沉积导致容量快速衰减和循环性能差，而LFP/ADL满电池的ADL阳极上观察到无锂金属沉积，这说明了LFP/ADL全电池具有更高的循环稳定性和容量保持率。

2. [2019] [LiPF6稳定剂和过渡金属阳离子清除剂：双功能联吡啶基配体，用于锂离子电池应用](LiPF6-Stabilizer-and-Transition-Metal-Cation-Scavenger-A-Bifunctional-Bipyridine-Based-Ligand-for-Lithium-Ion-Battery-Application/article.md)  
   - 由于PF5的强路易斯酸性，LiPF6相对较高的反应性会引起诸如大量电解质劣化（包括有毒化合物的形成），固体电解质中间相和阴极电解质中间相生长以及过渡金属溶解-迁移-沉积等问题。LiPF6相关的老化过程是LIB的比容量和能量衰减的主要原因之一。
   - 为了解决这些问题，采用了一种双功能不溶性配体2,2'-联吡啶-4,4'-二羧基二锂盐（Li2BPy），以（1）通过其Lewis碱性稳定LiPF6，（2）阻止过渡金属通过配体-过渡金属络合通过电解质迁移。
   - 在室温下，在圆底烧瓶中混合2,2'-联吡啶-4,4'-二羧酸（976.8 mg，4.0 mmol，1.0当量）和氢氧化锂（191.6 mg，8.0 mmol，2.0当量）。在搅拌下，加入H2O（6mL）。将白色悬浮液在室温下搅拌30分钟，得到均匀的浅黄色溶液。使用过量（80毫升）丙酮沉淀Li2BPy。然后将获得的沉淀物在丙酮中重结晶两次以除去杂质。将产品在减压（<10–3 mbar）下于60°C预干燥过夜，然后在减压（<10–6 mbar）下用Pfeiffer Vacuum HiPace 80涡轮泵在60°C下进一步干燥48 h 。
   - DFT计算了PF5-与Li2BPy的反应活化能 **可以借鉴计算可能生成的目标产物的可能性**

3. [4,4'-联苯二羧酸钠配位化合物作为Na离子电池的阳极](Hoi-Ri-Moon-4-4-Biphenyldicarboxylate-sodium-coordination-compounds-as-anodes-for-Na-ion-batteries/article.md)  
   - bpdc-钠盐的晶体结构和电化学性能。通过有意合成（例如沉淀法和溶剂热法）获得了bpdc-钠盐中不同程度的去质子化和不同配位的水分子，从而形成了具有三种不同晶体结构的bpdc-钠盐。使用单晶XRD确定其晶体结构。
   - bpdc-钠盐表现出令人鼓舞的电化学性能，在200℃时可逆容量为200 mA h g-1。相对于Na /Na +为0.5 V，在150个循环中容量可忽略不计，即使在20 C的速率下也具有约100 mA h g-1的出色速率性能。bpdc-钠盐的碱化/脱盐以两相反应进行。另外，bpdc-钠盐中的去质子化程度不仅影响电化学性能，而且影响相应的反应机理。与部分去质子化的bpdc-钠盐（NaHbpdc）相比，完全去质子化的bpdc-二钠盐（Na2bpdc）显示出更好的库仑效率和速率性能。与Na2bpdc不同，Na2bpdc在糖化和脱泡过程中表现出可逆的相变，而NaHbpdc在循环过程中表现出不可逆的相变。
   - 在室温下，向搅拌的H 2 bpdc（2.42g，0.01mol）的水悬浮液（25mL）中加入NaOH（1.20g，0.03mol）的水溶液（7mL）。反应完成后，将溶液过滤，并将乙醇（20mL）加入滤液中，得到白色沉淀。过滤获得的白色沉淀物，用乙醇洗涤，并在空气中干燥。
   - 将电化学活性材料的样品（57.1 wt％）与炭黑（Super P，28.6 wt％）和羧甲基纤维素（CMC，14.3 wt％）混合。电极材料的负载量约为1 mg cm-2。电化学性能是用2032个带有Na金属阳极和0.8M NaClO4的硬币电池在碳酸亚乙酯和碳酸二乙酯（1 :: 1 v /v）的电解质溶液的混合物中评估的。恒电流实验是在30°C下进行的，使用了18.7 mA g-1（约0.1 C）和20.3 mA g-1（约0.1 C）的比电流密度来评估NaHbpdc和Na2bpdc的循环性能。为了进行速率性能评估，将放电（消磁）电流密度固定为0.1 C，并改变充电电流。 GITT实验是在相对于Na /Na +的0.1至2.5 V之间进行的，方法是每隔1 h施加一个对应于C/20速率的电流，间隔1 h的休息时间。


4. [2015 Yong-Lei 扩展的π共轭系统，用于快速充电和放电的钠离子电池](Yong-Lei-2015-Extended-pi-Conjugated-System-for-Fast-Charge-and-Discharge-Sodium-Ion-Batteries/article.md)  
   - 为了获得高速率性能，毫无疑问，三个方面非常关键，包括**电荷传输和收集，充电和放电状态的稳定性以及离子扩散**。受到有机电子学中有机半导体分子设计的启发，其中扩展的π共轭体系不仅可以稳定+1或-1荷电状态，还可以促进电荷传输，我们在此着重介绍分子设计，即利用扩展π共轭系统的优势来改善电池性能并解决当前快速充电和放电的挑战。
   - π共轭体系的扩展是可预测的，这有利于快速电荷的传输和收集，并改善了在快速充放电过程中对Na离子的快速插入/抽取的耐受性。同时，扩展π共轭体系也有助于增强分子间的相互作用（例如π–π或C–H··π相互作用），这可能导致逐层的分子排列。这种逐层的分子排列有望为两层之间的离子扩散形成一条快速途径。  
   - ![](https://pubs.acs.org/na101/home/literatum/publisher/achs/journals/content/jacsat/2015/jacsat.2015.137.issue-8/jacs.5b00336/20150226/images/medium/ja-2015-00336j_0002.gif)  
   - SSDC电极的高容量和高可循环性可能是由于扩展的π共轭体系所致，因为它可以：
     - （1）改善电荷传输并稳定充电和放电状态
     - （2）增强表面活性。分子间的相互作用和由此产生的梯形堆积结构促进了Na离子的插入/提取  
   - SSDC的合成：根据报道的关于对苯二甲酸锂制备的文献制备4,4'-苯乙烯-二羧酸钠。（29）加入4,4'-Stilbenedidi羧酸（1.00 g，3.73 mmol）和氢氧化钠（0.31 g，7.83 mmol）在室温下加入30 mL乙醇。搅拌过夜后，将悬浮的混合物过滤。将产物用EtOH洗涤3次，并伴随超声波以更好地溶解杂质。该过程得到1.15g的白色固体（产率：99％）。将产物在110℃下真空干燥过夜。购买了化合物，试剂和溶剂，无需进一步纯化即可直接使用。
   - 将电化学活性材料（SSDC或SBDC）样品与炭黑（Super P）和CMC以50:40:10的重量比混合，然后使用刮刀在约1 mg cm– 2质量加载。溶剂是水。通过使用相同的方法获得  的。金属钠用作对电极，并且两个电极通过玻璃纤维隔板分开。在室温下，使用LANHE-CT2001A测试系统在2.5-0.1 V（vs Na/Na+）的不同电流密度下进行恒电流实验。

5. [锂离子电池共轭二羧酸盐阳极](2009-Conjugated-dicarboxylate-anodes-for-Li-ion-batteries/article.md)  
   - Li2C8H4O4（对苯二甲酸锂）和Li2C6H4O4（反-粘康酸锂），在分子核内共轭有羧酸盐基团，它们分别能够与每个式单位的两个和一个额外的Li发生电势反应0.8和1.4 V，可逆容量分别为300和150 mA h g-1。用聚环氧乙烷基电解质将活性保持在80°C。 Li2C8H4O4和Li2C6H4O4负极的一个值得注意的优势是，与1 M的LiPF6碳酸亚乙酯-碳酸二甲酯电解质相比，碳电极具有更高的热稳定性，这将使锂离子电池更安全。
   - ![41563_2009_Article_BFnmat2372_Equ2_HTML.gif](.\2009-Conjugated-dicarboxylate-anodes-for-Li-ion-batteries/imgs/41563_2009_Article_BFnmat2372_Equ2_HTML.gif)  
   - Li2C8H4O4和Li2C6H4O4相均通过在乙醇（一种难溶解二盐的介质）中与相应的对苯二甲酸和粘康酸C8H6O4和C6H6O4（Aldrich或Alfa，98％）与过量5％的LiOH·H2O粉末（Fluka; 99％）反应24h制备。将乳状悬浮液离心并用乙醇洗涤三次，然后在150℃下在初级真空下干燥。乙醇-水介质同样成功，但是在这种情况下，由于溶解度较高，因此可以得到较粗的颗粒。同样，也可以使用Li2CO3代替LiOH·H2O来生产具有不同粒径的二羧酸盐。  
   - 用30％w /w的炭黑（SP）球磨10分钟后，我们的材料的电化学性能与锂相比进行了测试。

6. [从生物质到可持续锂离子电池的可再生LiXC6O6有机电极](2008-From-Biomass-to-a-Renewable-LiXC6O6-Organic-Electrode-for-Sustainable-Li‐Ion-Batteries/cssc.200700161.html.trans.md)
   - 罗丹地酸二锂制备方法：10小时的反应时间，达到沉淀收率从87％至90％  
   - ![](https://onlinelibrary.wiley.com/cms/asset/46058b2b-01fd-4714-8e34-326cf359f248/msch001.jpg)  
   - 电极材料：Li2C6O6/C复合材料（85:15）
   - 电化学性能：1.5 V和3.5 V，交换4单位Li，580 mAh g-1

File: Li-ion-Battery-Organic-Electrode/Hoi-Ri-Moon-2014-Structural-Effect-on-Electrochemical-Performance-of-4-4-Biphenyldicarboxylate-Soduim-Salts-As-an-Anode-for-Na-Ion-Batteries/article.md
### Structural Effect on Electrochemical Performance of 4,4’-Biphenyldicarboxylate Soduim Salts As an Anode for Na-Ion Batteries  结构对4,4’-联苯二羧酸二钠盐作为钠离子电池阳极的电化学性能的影响

> Aram Choi, Yun Kyeong Kim, Hoi Ri Moon, Kyu Tae Lee
> [MA2014-04/2/350.short](http://ma.ecsdl.org/content/MA2014-04/2/350.short)

### Abstract
The crystal structures and electrochemical performance of 4,4’-biphenyldicarboxylate sodium salts isfirst introduced as an anode for Na-ion batteries. The structural modification of 4,4’-biphenyldicarboxylate sodium salts showing different degree of deprotonation and the coordination ofa water molecule are deliberately accomplished through various precipitation and solvothermal methods,resulting in the formation of three different crystal structures even though they are composed of thesame organic (bpdc) and inorganic (Na+) building blocks. The crystal structures are determined bysingle-crystal X-ray diffraction. The powder X-ray diffraction patterns showed the good agreement with the corresponding simulated patterns, indicating that the phase pure powders havethe same crystal structure as the single crystals. The level of deprotonation in 4,4’-biphenyldicarboxylate sodium salts affects not only electrochemical performance but also reactionmechanisms. The fully deprotonated 4,4’-biphenyldicarboxylate disodium salt (Na2bpdc) exhibitspromising electrochemical performance including reversible capacity of 220 mA h g-1 at ca. 0.5 V vs.Na/Na+, negligible capacity fading over 150 cycles, and excellent rate performance delivering about100 mA h g-1 even at a 20C rate, which is better than monosodium 4,4’-biphenyldicarboxylate (NaHbpdc) that is partially deprotonated. This better rate performance of Na2bpdc salts is definitely attributedto the smaller particle size (short diffusion length) of that compared to NaHbpdc. However, even thedehydrated disodium 4,4’-biphenyldicarboxylate monohydrate (h-Na2bpdc) having similar size toNaHbpdc exhibited better rate performance than NaHbpdc. This means that the rate performance isaffected by the degree of deprotonation in 4,4’-biphenyldicarboxylate sodium salts. Carboxylic groupcauses the large amount of electrolyte decomposition to form thick solid electrolyte interphase(SEI) layers, resulting in the increase of polarization due to large charge-transfer resistance.Also, the de/sodiaiton of Na2bpdc salts proceeds in a two-phase reaction, regardless of the degree ofdeprotonation. And, the amorphization of Na2bpdc salts occurred during cycling, even though thecrystal structure is maintained. However, unlike the fully deprotonated showing reversible phasetransition during sodiation and desodiation, the partially deprotonated exhibits irreversible phasetransition during cyclings. It seems to be occurred the partially phase transition to Na2bpdc which isfully deprotonated due to the ion-exchange between Na+ and H+.  
首先介绍了4,4'-联苯二羧酸钠盐的晶体结构和电化学性能，作为Na离子电池的阳极。通过各种沉淀和溶剂热方法故意完成了显示不同去质子度和水分子配位的4,4'-联苯二羧酸钠盐的结构修饰，即使它们由相同的有机物组成也导致形成了三个不同的晶体结构（bpdc）和无机（Na+）构建基块。晶体结构通过单晶X射线衍射确定。粉末X射线衍射图谱与相应的模拟图谱吻合良好，表明相纯粉具有与单晶相同的晶体结构。4,4'-联苯二甲酸钠盐的去质子化水平不仅影响电化学性能，而且影响反应机理。完全去质子化的4,4'-联苯二甲酸二钠盐（Na2bpdc）具有良好的电化学性能，包括在220℃时可逆的220 mA h g-1容量。 0.5 V vs.Na/Na+，在150个循环中可忽略不计的容量，出色的速率性能，即使在20C的速率下仍可提供约100 mA h g-1的性能，优于部分去质子化的4,4'-联苯二甲酸单钠（NaHbpdc）。Na2bpdc盐的更好的速率性能肯定归因于与NaHbpdc相比更小的粒度（短扩散长度）。然而，甚至具有与NaHbpdc相似大小的脱水4,4'-联苯二羧酸二钠二水合物（h-Na2bpdc）也显示出比NaHbpdc更好的速率性能。这意味着速率性能受4,4'-联苯二羧酸钠盐中去质子化程度的影响。羧基会导致大量的电解质分解而形成厚的固体电解质中间相（SEI）层，由于较大的电荷转移阻力而导致极化增加。此外，Na2bpdc盐的去/二钠盐进行两相反应，不论去质子化的程度如何并且，即使保持晶体结构，Na 2 bpdc盐的非晶化也发生在循环过程中。但是，与完全去质子化显示出在复溶和消沉过程中可逆的相变不同，部分去质子化显示出在循环过程中不可逆的相变。似乎发生了向Na2bpdc的部分相变，由于Na +和H +之间的离子交换，该相已完全去质子化。

### 1. Introduction
#### 1.1. Lithium-ion batteries
For several decades, lithium ion batteries (LIBs) are considered the most efficient energy storagesystem and governed the market of electronic devices.1-2 The lithium ion batteries are firstlycommercialized in 1991 by Sony that are using LiCoO2 for cathode and graphite for anode. LiCoO2showed quite good reversible capacity of 140 mAh/g which is deintercalated of Li ions up to 0.5Li andcharged to 4.2V (vs. Li/Li+). Graphite is theoretically reacted with one Li per six carbon, and appearedthe 372 mAh/g theoretical capacity, 0~0.25V (vs. Li/Li+). During charge process, Li ions, which aredeintercalation from LiCoO2 (cathode), migrate into graphite (anode) through an electrolyte. Dischargeprocess is vice versa. Schematic illustration of the first Li-ion battery is showed in figure.1.3  
几十年来，锂离子电池（LIB）被认为是最高效的能量存储系统，并且主导着电子设备的市场。1-2锂离子电池在1991年由Sony首次商业化，其锂离子电池使用LiCoO2，阳极使用石墨。 LiCoO2具有140 mAh /g的良好可逆容量，该锂离子可嵌入最高0.5Li的锂离子并充电至4.2V（vs。Li /Li +）。从理论上讲，石墨与六碳中的一锂发生反应，其理论容量为372 mAh /g，相对于Li /Li +为0〜0.25V。在充电过程中，从LiCoO2（阴极）脱嵌的锂离子通过电解质迁移到石墨（阳极）中。反之亦然。第一个锂离子电池的示意图如图1.3所示。

After the commercialization of LiCoO2 and graphite, lots of electrode materials are developed andresearched to alternate these materials for LIB (figure.2).4 As a structural perspective, cathode materialsare mainly categorized into layered structure, spinel structure, and olivine structure materials. Firstly,layered structure materials are LiCoO2, LiNiO2, LiNi0.5Mn0.5O2, and LiNixCoyMnzO2(x+y+z=1). LiNiO2has the higher reversible capacity than LiCoO2 and lower cost, so it is considered as an alternative toLiCoO2. However, delithiated LiNiO2 showed the safety problems due to structural instability, resultingin decomposition of oxide reacted with organic electrolytes. LiNi0.5Mn0.5O2 exhibited the highreversible capacity of 200 mAh/g (2.5V~4.5V window vs. Li/Li+) and also showed better thermalstability than other layered oxide materials (LiCoO2, LiNiO2). However, it showed cation disorderbetween the 3a and 3b sites due to the similar size of Ni+2 and Li+, resulting in disturbance of Li diffusion.One of the most promising materials for commercialization is LiNixCoyMnzO2(x+y+z=1). Thismaterials are compensating each metal’s disadvantages, optimizing of each metal’s advantages.Secondly, the spinel LiMn2O4 offers good safety and structural stability due to 3D lattice. Furthermore,Mn is low cost and environmentally friendly. Unfortunately, it showed severe problem that Mndissolution into electrolytes resulting in deposition to anode. Thirdly, LiFePO4 is polyanion-basedcathode material of olivine structure. It has some advantages that thermal stability, low material cost,abundant material supply and better environmental compatibility. The disadvantages of LiFePO4,however, indicate low theoretical capacity, low density, poor electronic and ionic conductivity.2,4,5Lithiated graphite has been the most commonly utilized lithium ion batteries anode material. Toalternative graphite, many materials are researched as alkali metal-insertion host materials ofcarbonaceous compounds, alloy composites, metal oxides/sulfides, and organic compounds containingcarbonyl groups.  
在将LiCoO2和石墨商品化之后，开发并研究了许多电极材料以替代这些材料用于LIB（图2）。4从结构的角度来看，正极材料主要分为层状结构，尖晶石结构和橄榄石结构材料。首先，层状结构材料为LiCoO2，LiNiO2，LiNi0.5Mn0.5O2和LiNixCoyMnzO2（x + y + z = 1）。 LiNiO2具有比LiCoO2更高的可逆容量和更低的成本，因此被认为是LiCoO2的替代品。然而，由于结构的不稳定性，去锂化的LiNiO 2显示出安全性问题，导致与有机电解质反应的氧化物分解。 LiNi0.5Mn0.5O2具有200 mAh /g的高可逆容量（相对于Li /Li +为2.5V〜4.5V窗口），并且比其他层状氧化物材料（LiCoO2，LiNiO2）具有更好的热稳定性。然而，由于Ni + 2和Li +的大小相似，它在3a和3b位之间显示出阳离子无序，导致Li扩散受到干扰.LiNixCoyMnzO2（x + y + z = 1）是最有前景的商业化材料之一。这种材料弥补了每种金属的缺点，优化了每种金属的优势。其次，尖晶石LiMn2O4由于3D晶格而具有良好的安全性和结构稳定性。此外，Mn成本低廉且环境友好。不幸的是，这显示出严重的问题，即锰溶解在电解质中导致沉积到阳极。第三，LiFePO4是橄榄石结构的基于聚阴离子的阴极材料。它具有热稳定性，材料成本低，材料供应丰富和环境兼容性更好的优点。然而，LiFePO 4的缺点表明理论容量低，密度低，电子和离子导电性差。2,4,5锂化石墨是最常用的锂离子电池负极材料。替代石墨，已经研究了许多材料作为含碳化合物，合金复合材料，金属氧化物/硫化物和含羰基有机化合物的碱金属插入基质材料。

### 1.2. Sodium-ion batteries
Despite of the success of LIBs in portable electronics markets, their large scale applications (e.g.,electric vehicles, the electrical grid system) have been limited due to performance and cost issues.6Since lithium resources are limited and geometrically constrained, world’s growing demand for energywill eventually drive up the prices.7 With the natural abundance, low toxicity, and low redox potential(-2.71 V vs SHE), sodium ion batteries (SIB) are considered one of the promising post-LIB systemsthat are cheap, environmentally benign, and sustainable. Moreover, sodium also belongs to alkali metalslocated directly below lithium on the periodic table. Therefore the similar synthetic or electrochemicalapproaches applied to LIBs could have been adapted to SIB system. For example, sodium analogues ofcathodic materials have been synthesized including layered transition metal oxides (NaMnO2, NaCoO2)and polyanions (NaFePO4).  
尽管LIB在便携式电子市场中取得了成功，但由于性能和成本问题，其大规模应用（例如电动汽车，电网系统）受到了限制。6由于锂资源有限且几何形状受到限制，世界对能源的需求不断增长7由于钠离子电池（SIB）具有天然丰度，低毒性和低氧化还原电势（-SHE为-2.71 V），因此被认为是价格低廉，对环境无害，且价格合理的后LIB系统之一。可持续的。此外，钠也属于元素周期表中位于锂正下方的碱金属。因此，应用于LIB的类似合成或电化学方法可能已经适用于SIB系统。例如，已经合成了阴极材料的钠类似物，包括层状过渡金属氧化物（NaMnO2，NaCoO2）和聚阴离子（NaFePO4）。

However, the larger ionic radius of Na+ (1.02 Å ) causes structural changes of electrode materialsand brings typically slow kinetics compared to Li+ (0.76 Å ) analogues. For example, sodium cationcannot intercalate into graphite, which is the representative anodic material of LIBs. Hard carbons withdisordered structures have been tested for anodic applications to accommodate Na+ ions, however, theyshowed inferior cyclabilities and specific capacities compared to graphite in LIBs.8  
但是，与Li +（0.76Å）类似物相比，Na +（1.02Å）的较大离子半径会引起电极材料的结构变化，并且通常会降低动力学。例如，钠阳离子不能插入到石墨中，而石墨是LIB的代表性阳极材料。已对具有无序结构的硬碳进行了阳极应用以适应Na +离子的测试，但是与LIBs中的石墨相比，它们显示出较差的循环能力和比容量8。

Lots of electrode materials are researched for sodium ion batteries, their voltage-capacity plots areshown in Figure.4.9  
研究了许多用于钠离子电池的电极材料，其电压容量图如图4.9所示。

#### 1.3. Organic electrode materials
The history of organic compounds is as old as electrode materials for lithium ion batteries. However,they are not concerned comparing to inorganic electrode materials. Until now, lots of inorganic electrodematerials are developed, but it is hard to find new inorganic electrode materials for both lithium ionbatteries and sodium ion batteries. Organic compounds offer low-cost production, recyclability, andstructural diversity. Especially, the structural richness of organic electrode materials give a lot of newelectrode materials for both cathode and anode materials that can be easily tuned electrochemicalproperties and diversities. Organic compounds are categorized into organic sulfurs, disulfides, nitroxideradicals, and conjugated carbonyl derivatives (figure.5).  
有机化合物的历史与锂离子电池的电极材料一样古老。但是，与无机电极材料相比，它们并不关心。迄今为止，已经开发了许多无机电极材料，但是很难找到用于锂离子电池和钠离子电池的新型无机电极材料。有机化合物可提供低成本的生产，可回收性和结构多样性。尤其是，有机电极材料的结构丰富性为阴极和阳极材料提供了许多新的电极材料，可以轻松调整其电化学性能和多样性。有机化合物可分为有机硫，二硫化物，氮氧自由基和共轭羰基衍生物（图5）。

Nonetheless, organic compounds have some challenges such as small volumetric capacity, lowcyclability, and poor electrical conductivity.9 In 2009, Tarascon et al. introduced conjugateddicarboxylate anodes (dilithium terephthalate, Li2TP) for lithium ion batteries to solve those problems.It showed good electrochemical performance no other organic compounds which are large initialcapacity of approximately 290 mAh/g, low redox potential of 0.8V vs. Li/Li+, and stable cycleperformance.  
尽管如此，有机化合物仍存在一些挑战，例如体积容量小，可循环性低和电导率差。92009年，Tarascon等人。引入用于锂离子电池的共轭二羧酸盐阳极（对苯二甲酸二锂（Li2TP）解决了这些问题，它显示出良好的电化学性能，没有其他有机化合物，其初始容量约为290 mAh /g，相对于Li /Li +的氧化还原电势低至0.8V，和稳定的循环性能。

#### 1.4. Organic anode materials for sodium-ion batteries
A variety of electrode materials such as non-graphitic carbons,10,13,14 alloys (e.g., Sn and Sb),15-18metal oxides,19-23 and phosphorus24,25 have been shown to exhibit promising electrochemicalperformances as an anodes for Na-ion batteries. Recently, a few organic compound-based materialssuch as conjugated and aromatic compounds containing carbonyl groups or N-heterocycles have beenreported as promising anode materials because of their attractive features such as good electrochemicalperformance, low-cost production, recyclability, and structural diversity.12,26-30 For example, organicelectrode materials can be produced from commonly used recycled materials such as polyethyleneterephthalate (PET). In particular, disodium terephthalate (Na2TP) were firstly introduced as organicanode materials for sodium ion batteries which has a space group of Pbc21. It showed remarkablyexcellent electrochemical properties. Na2TP reversibly delivered about 250 mAh g-1 at about 0.4 V vs.Na/Na+. It showed high capacity retention over 90 cycles with excellent (>98%) coulombic efficiency.Furthermore, Several sodium terephthalate derivatives with amino- and bromo-groups have been easilysynthesized owing to the structural diversity of organic architecture, resulting in controllable redoxpotential changes through inductive and resonance effects.31 Despite structural richness of organicelectrode materials, even only a few organic compounds have been examined as Na-ion batteries  
各种电极材料，例如非石墨碳，10、13、14合金（例如锡和锑），15-18金属氧化物，19-23和磷24,25已显示出有前景的电化学性能作为Na的阳极离子电池。最近，由于一些具有吸引力的特性，例如良好的电化学性能，低成本的生产，可回收性和结构多样性，已经报道了一些基于有机化合物的材料，例如含有羰基或N-杂环的共轭和芳族化合物，是有希望的阳极材料。12， 26-30例如，有机电极材料可以由常用的回收材料（例如聚对苯二甲酸乙二醇酯（PET））制成。特别是，首先引入了对苯二甲酸二钠（Na2TP）作为空间离子为Pbc21的钠离子电池的有机阳极材料。它显示出极好的电化学性能。 Na2TP在相对于Na/Na+约为0.4 V的条件下可逆输送约250 mAh g-1。它在90个循环中显示出高的容量保持能力，并具有出色的库仑效率（> 98％）。此外，由于有机结构的结构多样性，几种具有氨基和溴基的对苯二甲酸钠衍生物易于合成，通过感应可控的氧化还原电位变化可控和共振效应。31尽管有机电极材料的结构丰富，但只有极少数有机化合物作为钠离子电池被检查过。
