Repository: greedbob/PaperNotebook

# Li-ion-Battery Organic Electrode
锂离子电池有机电极材料的发展、制备和测试

1. [2019 Jiaheng Zhang 含偶氮基团的有机化合物作为电极材料的锂离子全电池](Azo‐Group‐Containing-Organic-Compounds-as-Electrode-Materials-in-Full‐Cell-Lithium‐Ion-Batteries/article.md)
   - 有机化合物偶氮苯4,4-二羧酸锂（ADL）作为全电池LIB负极。
   - ADL与炭黑和藻酸钠以6:3:1的重量比混合，形成均匀的浆料。将粉末与水和NMP溶剂混合。然后，使用刮刀法将阳极浆料以〜4μmg cm-2的面积质量负荷粘贴在〜9μm的铜箔上，其膜厚400μm，然后在150℃下干燥。65°C真空烘箱中放置24h。
   - ADL作为负极，LiCoO2（LCO/ADL）或LiFePO4（LFP/ADL）作为正极以及1 M LiPF6溶于碳酸亚乙酯/碳酸二亚乙酯（EC:DEC = 1:1）作为电解质。然后，进行了异位X射线衍射（XRD），异位X射线光电子能谱（XPS）和扫描电子显微镜（SEM），以了解电化学反应过程中的电荷存储机理和结构变化。
   - 根据充电/放电测量，在电流密度为100 mA g-1的情况下，经过200次循环后，LFP/ADL的比容量保持率（88.05％）高于LCO/ADL全电池（73.79％）。
   - XPS分析显示，LCO/ADL满电池的ADL阳极上的金属Li沉积导致容量快速衰减和循环性能差，而LFP/ADL满电池的ADL阳极上观察到无锂金属沉积，这说明了LFP/ADL全电池具有更高的循环稳定性和容量保持率。

2. [2019] [LiPF6稳定剂和过渡金属阳离子清除剂：双功能联吡啶基配体，用于锂离子电池应用](LiPF6-Stabilizer-and-Transition-Metal-Cation-Scavenger-A-Bifunctional-Bipyridine-Based-Ligand-for-Lithium-Ion-Battery-Application/article.md)  
   - 由于PF5的强路易斯酸性，LiPF6相对较高的反应性会引起诸如大量电解质劣化（包括有毒化合物的形成），固体电解质中间相和阴极电解质中间相生长以及过渡金属溶解-迁移-沉积等问题。LiPF6相关的老化过程是LIB的比容量和能量衰减的主要原因之一。
   - 为了解决这些问题，采用了一种双功能不溶性配体2,2'-联吡啶-4,4'-二羧基二锂盐（Li2BPy），以（1）通过其Lewis碱性稳定LiPF6，（2）阻止过渡金属通过配体-过渡金属络合通过电解质迁移。
   - 在室温下，在圆底烧瓶中混合2,2'-联吡啶-4,4'-二羧酸（976.8 mg，4.0 mmol，1.0当量）和氢氧化锂（191.6 mg，8.0 mmol，2.0当量）。在搅拌下，加入H2O（6mL）。将白色悬浮液在室温下搅拌30分钟，得到均匀的浅黄色溶液。使用过量（80毫升）丙酮沉淀Li2BPy。然后将获得的沉淀物在丙酮中重结晶两次以除去杂质。将产品在减压（<10–3 mbar）下于60°C预干燥过夜，然后在减压（<10–6 mbar）下用Pfeiffer Vacuum HiPace 80涡轮泵在60°C下进一步干燥48 h 。
   - DFT计算了PF5-与Li2BPy的反应活化能 **可以借鉴计算可能生成的目标产物的可能性**

3. [4,4'-联苯二羧酸钠配位化合物作为Na离子电池的阳极](Hoi-Ri-Moon-4-4-Biphenyldicarboxylate-sodium-coordination-compounds-as-anodes-for-Na-ion-batteries/article.md)  
   - bpdc-钠盐的晶体结构和电化学性能。通过有意合成（例如沉淀法和溶剂热法）获得了bpdc-钠盐中不同程度的去质子化和不同配位的水分子，从而形成了具有三种不同晶体结构的bpdc-钠盐。使用单晶XRD确定其晶体结构。
   - bpdc-钠盐表现出令人鼓舞的电化学性能，在200℃时可逆容量为200 mA h g-1。相对于Na /Na +为0.5 V，在150个循环中容量可忽略不计，即使在20 C的速率下也具有约100 mA h g-1的出色速率性能。bpdc-钠盐的碱化/脱盐以两相反应进行。另外，bpdc-钠盐中的去质子化程度不仅影响电化学性能，而且影响相应的反应机理。与部分去质子化的bpdc-钠盐（NaHbpdc）相比，完全去质子化的bpdc-二钠盐（Na2bpdc）显示出更好的库仑效率和速率性能。与Na2bpdc不同，Na2bpdc在糖化和脱泡过程中表现出可逆的相变，而NaHbpdc在循环过程中表现出不可逆的相变。
   - 在室温下，向搅拌的H 2 bpdc（2.42g，0.01mol）的水悬浮液（25mL）中加入NaOH（1.20g，0.03mol）的水溶液（7mL）。反应完成后，将溶液过滤，并将乙醇（20mL）加入滤液中，得到白色沉淀。过滤获得的白色沉淀物，用乙醇洗涤，并在空气中干燥。
   - 将电化学活性材料的样品（57.1 wt％）与炭黑（Super P，28.6 wt％）和羧甲基纤维素（CMC，14.3 wt％）混合。电极材料的负载量约为1 mg cm-2。电化学性能是用2032个带有Na金属阳极和0.8M NaClO4的硬币电池在碳酸亚乙酯和碳酸二乙酯（1 :: 1 v /v）的电解质溶液的混合物中评估的。恒电流实验是在30°C下进行的，使用了18.7 mA g-1（约0.1 C）和20.3 mA g-1（约0.1 C）的比电流密度来评估NaHbpdc和Na2bpdc的循环性能。为了进行速率性能评估，将放电（消磁）电流密度固定为0.1 C，并改变充电电流。 GITT实验是在相对于Na /Na +的0.1至2.5 V之间进行的，方法是每隔1 h施加一个对应于C/20速率的电流，间隔1 h的休息时间。


4. [2015 Yong-Lei 扩展的π共轭系统，用于快速充电和放电的钠离子电池](Yong-Lei-2015-Extended-pi-Conjugated-System-for-Fast-Charge-and-Discharge-Sodium-Ion-Batteries/article.md)  
   - 为了获得高速率性能，毫无疑问，三个方面非常关键，包括**电荷传输和收集，充电和放电状态的稳定性以及离子扩散**。受到有机电子学中有机半导体分子设计的启发，其中扩展的π共轭体系不仅可以稳定+1或-1荷电状态，还可以促进电荷传输，我们在此着重介绍分子设计，即利用扩展π共轭系统的优势来改善电池性能并解决当前快速充电和放电的挑战。
   - π共轭体系的扩展是可预测的，这有利于快速电荷的传输和收集，并改善了在快速充放电过程中对Na离子的快速插入/抽取的耐受性。同时，扩展π共轭体系也有助于增强分子间的相互作用（例如π–π或C–H··π相互作用），这可能导致逐层的分子排列。这种逐层的分子排列有望为两层之间的离子扩散形成一条快速途径。  
   - ![](https://pubs.acs.org/na101/home/literatum/publisher/achs/journals/content/jacsat/2015/jacsat.2015.137.issue-8/jacs.5b00336/20150226/images/medium/ja-2015-00336j_0002.gif)  
   - SSDC电极的高容量和高可循环性可能是由于扩展的π共轭体系所致，因为它可以：
     - （1）改善电荷传输并稳定充电和放电状态
     - （2）增强表面活性。分子间的相互作用和由此产生的梯形堆积结构促进了Na离子的插入/提取  
   - SSDC的合成：根据报道的关于对苯二甲酸锂制备的文献制备4,4'-苯乙烯-二羧酸钠。（29）加入4,4'-Stilbenedidi羧酸（1.00 g，3.73 mmol）和氢氧化钠（0.31 g，7.83 mmol）在室温下加入30 mL乙醇。搅拌过夜后，将悬浮的混合物过滤。将产物用EtOH洗涤3次，并伴随超声波以更好地溶解杂质。该过程得到1.15g的白色固体（产率：99％）。将产物在110℃下真空干燥过夜。购买了化合物，试剂和溶剂，无需进一步纯化即可直接使用。
   - 将电化学活性材料（SSDC或SBDC）样品与炭黑（Super P）和CMC以50:40:10的重量比混合，然后使用刮刀在约1 mg cm– 2质量加载。溶剂是水。通过使用相同的方法获得  的。金属钠用作对电极，并且两个电极通过玻璃纤维隔板分开。在室温下，使用LANHE-CT2001A测试系统在2.5-0.1 V（vs Na/Na+）的不同电流密度下进行恒电流实验。

5. [锂离子电池共轭二羧酸盐阳极](2009-Conjugated-dicarboxylate-anodes-for-Li-ion-batteries/article.md)  
   - Li2C8H4O4（对苯二甲酸锂）和Li2C6H4O4（反-粘康酸锂），在分子核内共轭有羧酸盐基团，它们分别能够与每个式单位的两个和一个额外的Li发生电势反应0.8和1.4 V，可逆容量分别为300和150 mA h g-1。用聚环氧乙烷基电解质将活性保持在80°C。 Li2C8H4O4和Li2C6H4O4负极的一个值得注意的优势是，与1 M的LiPF6碳酸亚乙酯-碳酸二甲酯电解质相比，碳电极具有更高的热稳定性，这将使锂离子电池更安全。
   - ![41563_2009_Article_BFnmat2372_Equ2_HTML.gif](.\2009-Conjugated-dicarboxylate-anodes-for-Li-ion-batteries/imgs/41563_2009_Article_BFnmat2372_Equ2_HTML.gif)  
   - Li2C8H4O4和Li2C6H4O4相均通过在乙醇（一种难溶解二盐的介质）中与相应的对苯二甲酸和粘康酸C8H6O4和C6H6O4（Aldrich或Alfa，98％）与过量5％的LiOH·H2O粉末（Fluka; 99％）反应24h制备。将乳状悬浮液离心并用乙醇洗涤三次，然后在150℃下在初级真空下干燥。乙醇-水介质同样成功，但是在这种情况下，由于溶解度较高，因此可以得到较粗的颗粒。同样，也可以使用Li2CO3代替LiOH·H2O来生产具有不同粒径的二羧酸盐。  
   - 用30％w /w的炭黑（SP）球磨10分钟后，我们的材料的电化学性能与锂相比进行了测试。

6. [从生物质到可持续锂离子电池的可再生LiXC6O6有机电极](2008-From-Biomass-to-a-Renewable-LiXC6O6-Organic-Electrode-for-Sustainable-Li‐Ion-Batteries/cssc.200700161.html.trans.md)
   - 罗丹地酸二锂制备方法：10小时的反应时间，达到沉淀收率从87％至90％  
   - ![](https://onlinelibrary.wiley.com/cms/asset/46058b2b-01fd-4714-8e34-326cf359f248/msch001.jpg)  
   - 电极材料：Li2C6O6/C复合材料（85:15）
   - 电化学性能：1.5 V和3.5 V，交换4单位Li，580 mAh g-1

File: Li-ion-Battery-Organic-Electrode/Jun-Chen-2016-A-Coordination-Chemistry-Approach-for-Lithium-Ion-Batteries/article.md
# A Coordination Chemistry Approach for Lithium-Ion Batteries: The Coexistence of Metal and Ligand Redox Activities in a One-Dimensional Metal–Organic Material  锂离子电池的配位化学方法：一维金属有机材料中金属和配体氧化还原活性的共存

> Gaihua Li, Hao Yang, Fengcai Li, Fangyi Cheng, Wei Shi*, Jun Chen, Peng Cheng*  
> Inorg. Chem. 2016, 55, 10, 4935-4940
> DOI: [10.1021/acs.inorgchem.6b00450](https://doi.org/10.1021/acs.inorgchem.6b00450)
> SUBJECTS: Metals, Ligands, Materials, Electrodes Ions

## Abstract
We demonstrate herein the use of a one-dimensional metal–organic material as a new type of electrode material for lithium-ion batteries (LIBs) in place of the classic porous three-dimensional materials, which are subject to the size of the channel for lithium-ion diffusion and blocking of the windows of the framework by organic solvents during the charging and discharging processes. Introducing a one-dimensional coordination compound can keep organic active substances insoluble in the electrolyte during the charging and discharging processes, providing a facile and general new system for further studies. The results show that both the aromatic ligand and the metal center can participate in lithium storage simultaneously, illustrating a new energy storage mechanism that has been well-characterized by X-ray photoelectron spectroscopy, electron paramagnetic resonance spectroscopy, and cyclic voltammetry. In addition, the fact that the one-dimensional chains are linked by weak hydrogen bonds rather than strong π–π stacking interactions or covalent bonds is beneficial for the release of capacity entirely without the negative effect of burying the active sites.  
我们在此演示一维金属有机材料作为锂离子电池（LIB）的新型电极材料的使用，以代替经典的**多孔三维材料，后者会受通道尺寸的影响**。在充电和放电过程中，锂离子会扩散并通过有机溶剂阻塞框架窗口。引入一维配位化合物可以使有机活性物质在充电和放电过程中不溶于电解质，为进一步研究提供了一种简便而通用的新系统。结果表明，**芳族配体和金属中心都可以同时参与锂的存储**，说明了一种新的能量存储机制，该机制已通过X射线光电子能谱，电子顺磁共振谱和循环伏安法很好地表征。此外，一维链通过弱氢键而不是强π-π堆积相互作用或共价键连接的事实完全有利于释放容量，而不会掩埋活性位。

## Synopsis 概要
The use of a one-dimensional metal−organic material as a new type of electrode material for lithium ion batteries was studied. This material can keep organic active substances insoluble in the electrolyte during the charging and discharging processes and provides a facile and general new system for further studies. Both the aromatic ligand and the metal center can participate in lithium storage simultaneously, illustrating a new energy storage mechanism that has been well-characterized by XPS, EPR spectroscopy, and cyclic voltammetry.  
研究了一维金属有机材料作为锂离子电池的新型电极材料的用途。这种材料可以使有机活性物质在充电和放电过程中不溶于电解质，并为进一步研究提供了一种简便而通用的新系统。芳族配体和金属中心都可以同时参与锂的存储，说明了XPS，EPR光谱和循环伏安法已很好地表征了一种新的能量存储机制。

## Introduction
Electrical energy storage materials are promising substitutes for traditional fossil fuels because of their renewability, low environmental impact, and low cost.(1-3) Lithium-ion batteries (LIBs) are among the most important energy storage materials considering their cost-effective, highly efficient, and environmentally friendly energy storage characteristics. However, poor rate capabilities, relatively low practical capacities, and Li-plating issues still limit their applications.(4-6) Moreover, high energy consumption for the synthesis of electrode materials prevents their practical applications despite their excellent electrochemical performance. Hence, the development of new types of electrode materials for LIBs remains a great challenge for both chemists and materials scientists.  
电能存储材料具有可再生性，低环境影响和低成本等优点，有望成为传统化石燃料的替代品。（1-3）锂离子电池（LIB）考虑到它们的成本效益，是最重要的储能材料之一，高效，环保的储能特性。但是，差的速率能力，相对较低的实际容量以及镀锂问题仍然限制了它们的应用。（4-6）此外，尽管电极材料具有出色的电化学性能，但合成电极材料的高能耗却阻止了它们的实际应用。因此，对于LIBs新型电极材料的开发对于化学家和材料科学家而言仍然是一个巨大的挑战。

Coordination compounds are a family of compounds containing coordination bonds, which are generally formed between a metal center and a donor atom of an inorganic/organic ligand.(7) A variety of practical applications for coordination compounds, such as in catalytic chemistry,(8, 9) biochemistry,(10-12) and porous materials,(13) have been developed since Alfred Werner won the Nobel Prize in Chemistry in 1913. In principle, coordination compounds are promising candidates as electrode materials with the following advantages: (i) the redox-active metal center can accommodate multiple electrons;(14, 15) (ii) the structural diversity and flexibility of the ligands can be controlled at the molecular level, allowing the ligands to be redox-active, to be processed efficiently, and to be prepared from renewable resources;(16-21) (iii) enhanced electrochemical performance can be achieved by the combination of redox-active metal centers and organic ligands; and (iv) the synthesis of coordination compounds requires relatively low energy consumption. However, regardless of their solubility in a given electrolyte, the charge and discharge processes may cause the decomposition of coordination compounds used as electrodes, which limits the practical applications of these materials. To date, the coordination compounds studied in the context of LIBs are simply based on redox-active metal ions or functional organic groups.(22-25) To solve this problem, one promising strategy is to link the metal center with a redox-active bridging/chelating ligand to form a one-dimensional (1D) chain or a high-dimensional framework, benefiting both the electrochemical and solid-state stability and reversibility.  
配位化合物是一类包含配位键的化合物，通常在金属中心与无机/有机配体的供体原子之间形成。（7）配位化合物在各种实际应用中，例如催化化学中，（8） ，9）自1913年阿尔弗雷德·沃纳（Alfred Werner）获得诺贝尔化学奖以来，已经开发出了生物化学（10-12）和多孔材料（13）。原则上，配位化合物有望成为具有以下优点的电极材料：（i ）氧化还原活性金属中心可以容纳多个电子;（14，15）（ii）可以在分子水平上控制配体的结构多样性和柔韧性，使配体具有氧化还原活性，可以有效地进行处理; （16-21）（iii）氧化还原活性金属中心和有机配体的结合可以提高电化学性能； （iv）配位化合物的合成需要相对较低的能量消耗。然而，不管它们在给定的电解质中的溶解性如何，充电和放电过程都可能导致用作电极的配位化合物分解，这限制了这些材料的实际应用。迄今为止，在LIBs中研究的配位化合物仅基于氧化还原活性金属离子或功能性有机基团。（22-25）为解决此问题，一种有前途的策略是将金属中心与氧化还原活性连接桥接/螯合配体以形成一维（1D）链或高维骨架，有利于电化学和固态稳定性以及可逆性。

As a continuation of previous research on coordination chemistry using pyridine-2,6-dicarboxylic acid and its derivatives,(26-29) we selected [Co1.5L(H2O)4]n (H3L = 4-hydroxypyridine-2,6-dicarboxylic acid) as an advanced anode active material for LIBs. The results of the present study reveal that both the aromatic chelating ligand and the metal centers participate in lithium storage, suggesting a new energy storage mechanism for coordination compounds. More importantly, this work represents the first example of a 1D coordination compound as an active energy storage substance instead of using traditional porous three-dimensional materials, which depend on the size of the channel for lithium-ion diffusion and obstruction of the pore window via organic solvents during the charging and discharging processes. In addition, the 1D chains are linked by weak hydrogen bonds rather than by strong π–π stacking interactions or covalent bonds, allowing the materials to approach their maximum potential capacity without the negative effect of burying active redox sites.  
作为以前使用吡啶-2,6-二羧酸及其衍生物进行配位化学研究的延续，（26-29）我们选择了[Co1.5L（H2O）4] n（H3L = 4-hydroxypyridine-2,6-二羧酸）作为LIB的高级阳极活性材料。本研究的结果表明，**芳族螯合配体和金属中心均参与锂的存储，为配位化合物提供了新的能量存储机制**。更重要的是，这项工作代表了一维配位化合物作为活性能量存储物质的第一个示例，而不是使用传统的多孔三维材料，这取决于锂离子扩散通道的尺寸和孔窗口的阻塞。充放电过程中的有机溶剂。另外，一维链通过弱氢键而不是通过强π-π堆积相互作用或共价键连接，从而使材料能够达到其最大潜在容量，而不会掩埋活性氧化还原位。

## Experimental Section
### General Methods and Materials
All of the reagents were purchased commercially and used as received. The single-crystal X-ray diffraction measurement of [Co1.5L(H2O)4]n was recorded on an Oxford Supernova diffractometer using graphite-monochromatized Mo Kα radiation (λ = 0.71073 Å). The elemental analyses (C, H, and N) were performed on a PerkinElmer 2400-II CHNS/O analyzer. Thermogravimetric analysis (TGA) was carried out under an atmosphere of N2 on a Labsys NETZSCH TG 209 Setaram apparatus at a heating rate of 10 °C min–1 from 25 to 800 °C. Powder X-ray diffraction (PXRD) patterns were collected on a Rigaku Ultima IV instrument equipped with a Cu Kα radiation source (λ = 1.54056 Å); the samples were scanned at 10° min–1 in the 2θ range from 3 to 50°. Direct-current (dc) magnetic susceptibilities were measured on a Quantum Design VSM SQUID magnetometer. Electrochemical characterizations were conducted using a two-electrode coin-cell configuration (CR2032). The charge–discharge curves were collected on a LAND battery testing system at room temperature (298 K). Cyclic voltammetry was carried out on a PARSTAT 4000 electrochemical workstation.  
所有的试剂都是商业购买的，可以直接使用。 [Co1.5L（H2O）4] n的单晶X射线衍射测量值在牛津超新星衍射仪上使用石墨单色MoKα辐射（λ= 0.71073Å）记录。元素分析（C，H和N）在PerkinElmer 2400-II CHNS /O分析仪上进行。热重分析（TGA）在N2气氛下，在Labsys NETZSCH TG 209 Setaram仪器上以25°C至800°C的10°C min-1加热速率进行。粉末X射线衍射（PXRD）图样在装有CuKα辐射源（λ= 1.54056Å）的Rigaku Ultima IV仪器上收集；样品在3°至50°的2θ范围内以10°min-1进行扫描。在Quantum Design VSM SQUID磁力计上测量了直流（dc）磁化率。使用两电极纽扣电池配置（CR2032）进行电化学表征。充放电曲线是在LAND电池测试系统上于室温（298 K）下收集的。循环伏安法在PARSTAT 4000电化学工作站上进行。

Battery performance tests were performed using a CR2032 coin-cell battery setup. The anode containing a 60 wt % loading of the coordination compound was prepared according to the following procedure: 60 mg of as-prepared [Co1.5L(H2O)4]n was ground into powder with a mortar and pestle, and 30 mg of Super P and 10 mg of polyvinylidene fluoride were subsequently added to the mortar. The mixture was ground again with a pestle for 30 min. Next, 0.5 mL of N-methyl-2-pyrrolidone was added to the mixture to form a paste, which was subsequently coated onto copper foil and dried at 100 °C overnight. The cathode and anode were separated with a polypropylene film, and the electrolyte was 1 M LiPF6 in a 1:1 mixture of ethylene carbonate and diethylene carbonate. The battery was assembled in an argon-filled glovebox.  
电池性能测试是使用CR2032纽扣电池设置进行的。根据以下步骤制备包含60 wt％配位化合物的阳极：用研钵和研杵将60 mg制备好的[Co1.5L（H2O）4] n研磨成粉末，然后用30 mg随后将Super P和10 mg聚偏二氟乙烯添加到砂浆中。再次用杵将混合物研磨30分钟。接下来，将0.5mL的N-甲基-2-吡咯烷酮添加至混合物中以形成糊剂，随后将其涂布至铜箔上并在100℃下干燥过夜。正极和负极用聚丙烯膜分开，电解质为碳酸亚乙酯和碳酸二亚乙酯1：1混合物中的1 M LiPF6。电池组装在充满氩气的手套箱中。

### Synthesis of [Co1.5L(H2O)4]n
A mixture of 0.3 mmol of Co(OH)2 (0.028 g), 0.3 mmol of H3L (0.055 g), and 10 mL H2O was placed in a 23 mL Teflon-lined stainless steel autoclave and heated at 160 °C for 3 days. Red block-shaped crystals were obtained after the mixture was cooled to room temperature. A yield of 80% based on Co(OH)2 was determined. Anal. Calcd for C7H10Co1.5NO9: C, 24.69; H, 2.96; N, 4.11%. Found: C, 24.52; H, 2.77; N, 4.32%.  
将0.3 mmol Co（OH）2（0.028 g），0.3 mmol H3L（0.055 g）和10 mL H2O的混合物放入装有23 mL聚四氟乙烯的不锈钢高压釜中，并在160°C下加热3天。将混合物冷却至室温后，获得红色块状晶体。确定基于Co（OH）2的产率为80％。C 7 H 10 Co 1.5 NO 9的计算值：C，24.69；实测值：24.69。 ，2.96。 N，4.11％。实测值：C，24.52。实测值：2.77。 N，4.32％。

## Results and Discussion
Red block-shaped crystals of [Co1.5L(H2O)4]n (Figure 1) were synthesized from the reaction of Co(OH)2 and H3L.(29) As shown in Figure 1a, two Co2+ ions are chelated and bridged by two L3– ligands to form a binuclear [Co2L2] grid, and these grids are further connected by one additional Co2+ ion through the oxygen at the 4-position of L3– to form a zigzag chain. The 3D structure is sustained by extensive hydrogen-bonding interactions through the chains (Figure 1b). The hydrogen-bonding parameters are shown in Figure S1 and Table S1 in the Supporting Information.  
通过Co（OH）2与H3L的反应合成了[Co1.5L（H2O）4] n的红色块状晶体（图1）。（29）如图1a所示，两个Co2 +离子被螯合并桥接由两个L3–配体形成双核[Co2L2]网格，这些网格通过一个额外的Co2 +离子通过L3–的4位氧进一步连接，从而形成锯齿形链。 3D结构通过链中广泛的氢键相互作用得以维持（图1b）。氢键参数显示在支持信息中的图S1和表S1中。

![](https://pubs.acs.org/na101/home/literatum/publisher/achs/journals/content/inocaj/2016/inocaj.2016.55.issue-10/acs.inorgchem.6b00450/20160510/images/medium/ic-2016-00450k_0002.gif)  
Figure 1. (a) The zigzag chain structure. (b) Chains connected by hydrogen bonds. Green dotted lines indicate O–H···O hydrogen bonds.  
图1.（a）之字形链结构。 （b）通过氢键连接的链。绿色虚线表示O–H··O氢键。

The PXRD patterns of the as-synthesized [Co1.5L(H2O)4]n are in good agreement with the patterns simulated from the single-crystal data (Figure S2), indicating high phase purity of the material. The application of [Co1.5L(H2O)4]n as the anode material in LIBs features an outstanding charge–discharge efficiency and excellent capacity retention. It delivers a reversible capacity of 431 mAh g–1 at a current density of 50 mA g–1 (the theoretical capacity of [Co1.5L(H2O)4]n is 472 mAh g–1; see below), which is greater than the theoretical capacity of graphite (372 mAh g–1),(30) as shown in Figure 2a,b. The irreversible discharge capacity loss from 1978 mAh g–1 for the first cycle to 869 mAh g–1 for the second cycle is a result of the formation of the solid electrolyte interphase (SEI) and the interfacial lithium storage caused by the decomposition of the electrolyte.(31, 32) The discharge capacity decreased from 869 to 431 mAh g–1 from the second cycle to the 10th cycle because water within the binder reacted with lithium to form Li2O inside the interlayers or on the surface.(33, 34) We also attempted to use anhydrous [Co1.5L]n for LIB studies; however, this material is not stable because of the removal of the water molecules, which leads to a much lower specific capacity (Figures S3 and S4). Actually, water molecules in the 3D supramolecular structure form hydrogen bonds, which reduce the activation energy for lithium-ion insertion and prevent organic solvent coinsertion.(35, 36) With respect to the cycle-life performance, the Coulombic efficiency appears to level off almost immediately and then remains constant at 98.3%, indicating that the SEI layer formed in the first cycle is fairly stable. To further examine the cycling stability and rate capacity, discharge and charge cycles were conducted at various current densities (Figure 2c). The discharge capacities were 392, 270, 155, and 85 mAh g–1 at rates of 50, 100, and 200 and 500 mA g–1, respectively. After enduring various charge–discharge rates, the electrode recovered its capacity of 383 mAh g–1 when the rate was returned to 50 mA g–1 and maintained this value without any apparent decay.  
合成后的[Co1.5L（H2O）4] n的PXRD图谱与从单晶数据模拟得到的图谱非常吻合（图S2），表明该材料具有较高的相纯度。 [Co1.5L（H2O）4] n作为LIB的负极材料的应用具有出色的充放电效率和出色的容量保持能力。它在50 mA g–1的电流密度下可提供431 mAh g–1的可逆容量（[Co1.5L（H2O）4] n的理论容量为472 mAh g–1；请参见下文），该值更大比石墨的理论容量（372 mAh g–1），（30）大，如图2a，b所示。从第一个循环的1978 mAh g–1到第二个循环的869 mAh g–1不可逆的放电容量损失是由于固体电解质中间相（SEI）的形成和界面锂存储的结果，其中（31，32）从第二个循环到第10个循环，放电容量从869 mAh g-1下降到431 mAh g-1，这是因为粘合剂中的水与锂反应而在中间层内部或表面形成Li2O。（33，34）我们还尝试使用无水[Co1.5L] n进行LIB研究；但是，由于去除了水分子，该材料不稳定，导致比容量低得多（图S3和S4）。实际上，**3D超分子结构中的水分子形成氢键，从而降低了插入锂离子的活化能并防止了有机溶剂的共聚**。（35，36）就循环寿命性能而言，库仑效率似乎趋于平稳。几乎立即，然后保持恒定在98.3％，这表明在第一个循环中形成的SEI层相当稳定。为了进一步检查循环稳定性和倍率容量，在各种电流密度下进行了放电和充电循环（图2c）。放电容量分别为50、100、200和500 mA g-1时，分别为392、270、155和85 mAh g-1。在经历了各种充放电速率后，当该速率恢复到50 mA g-1时，电极恢复了383 mAh g-1的容量，并保持了该值而没有任何明显的衰减。

![](https://pubs.acs.org/na101/home/literatum/publisher/achs/journals/content/inocaj/2016/inocaj.2016.55.issue-10/acs.inorgchem.6b00450/20160510/images/medium/ic-2016-00450k_0003.gif)  
Figure 2. Electrochemical performance of the electrode fabricated using [Co1.5L(H2O)4]n. (a) Charge–discharge curves at 50 mA g–1. (b) Cycling performance and Coulombic efficiency over 50 cycles. (c) Rate performance of [Co1.5L(H2O)4]n at different current densities. (d) Cyclic voltammograms between 0.01 and 3 V at a scan rate of 0.1 mV s–1.  
图2.使用[Co1.5L（H2O）4] n制备的电极的电化学性能。 （a）50 mA g-1时的充放电曲线。 （b）超过50个循环的循环性能和库仑效率。 （c）[Co1.5L（H2O）4] n在不同电流密度下的速率性能。 （d）以0.1 mV s-1的扫描速率在0.01至3 V之间的循环伏安图。

To study the electrochemical redox reaction mechanism, cyclic voltammetry was conducted first. Figure 2d shows the cyclic voltammograms between 3.0 and 0.01 V vs Li+/Li. The reduction peak at 1.16 V is assigned to the insertion reaction of the Li+ ions into Co3L2(H2O)8 to form Li6Co3L2(H2O)8, and the oxidation peak emerging at 1.29 V corresponds to the extraction reaction of the Li+ ions from Li6Co3L2(H2O)8 to form Co3L2(H2O)8. The redox reaction of Co3L2(H2O)8 at an average potential of 1.22 V proceeds smoothly between Co2+ and Co0 (Co3L2(H2O)8/Li6Co3L2(H2O)8) (Scheme 1).(37) The decrease in the electrode potential of Co2+/Co0 caused by the ligand field suggests that [Co1.5L(H2O)4]n is more favorable as an anode material.(38) The second reduction peak at 0.45 V is assigned to the insertion reaction of Li+ ions into Li6Co3L2(H2O)8 to form Li12Co3L2(H2O)8. The oxidation peak emerging at 1.0 V corresponds to the extraction reaction of the Li+ ions from Li12Co3L2(H2O)8 to form Li6Co3L2(H2O)8. As shown in Scheme 1, the redox reaction of Li6Co3L2(H2O)8 at an average potential of 0.8 V proceeds between carboxylate carbonyl and enolate groups, accompanied by insertion/extraction of Li+ ions into/from Li6Co3L2(H2O)8/Li12Co3L2(H2O)8.(39)  
为了研究电化学氧化还原反应机理，首先进行了循环伏安法。图2d显示了相对于Li + /Li在3.0至0.01 V之间的循环伏安图。在1.16 V处的还原峰归属于Li +离子向Co3L2（H2O）8的插入反应以形成Li6Co3L2（H2O）8，而在1.29 V处出现的氧化峰对应于Li +离子从Li6Co3L2（ H 2 O）8形成Co 3 L 2（H 2 O）8。 Co3L2（H2O）8的平均电势为1.22 V的氧化还原反应在Co2 +和Co0（Co3L2（H2O）8 /Li6Co3L2（H2O）8）之间平稳进行（方案1）。（37）电极电势的降低配体场引起的Co2+/Co0表明[Co1.5L（H2O）4] n更适合作为负极材料。（38）在0.45 V处的第二个还原峰归因于Li +离子向Li6Co3L2的插入反应（ H 2 O）8形成Li 12 Co 3 L 2（H 2 O）8。 1.0 V处出现的氧化峰对应于Li +离子从Li12Co3L2（H2O）8的萃取反应，形成Li6Co3L2（H2O）8。如方案1所示，Li6Co3L2（H2O）8的平均电势为0.8 V时，在羰基羧酸盐和烯醇盐基团之间进行氧化还原反应，伴随着Li +离子与Li6Co3L2（H2O）8 /Li12Co3L2（H2O）的插入/分离。 ）8.（39）

![](https://pubs.acs.org/na101/home/literatum/publisher/achs/journals/content/inocaj/2016/inocaj.2016.55.issue-10/acs.inorgchem.6b00450/20160510/images/medium/ic-2016-00450k_0006.gif)  
Scheme 1. Electrochemical Redox Reaction Mechanism  
方案1.电化学氧化还原反应机理

The aforementioned mechanism suggests that the oxidation state of cobalt could be changed during the charge–discharge process, which can be determined by Co 2p X-ray photoelectron spectroscopy (XPS). As shown in Figure 3a, the peaks at 776.6 and 791.7 eV are assigned to the characteristic peaks of Co2+.(40) After the discharge process (Figure 3b), the Co 2p peaks shift to 778.3 and 793.7 eV, indicating the formation of Co0.(41) The Co 2p spectrum after the charge process is consistent with the Co 2p spectrum of the original [Co1.5L(H2O)4]n sample. The XPS spectra of C 1s and O 1s were further studied (Figure S5). In the C 1s XPS spectra, the energies of 284.8, 288.6, and 290.6 eV are assigned to the characteristic peaks of the carbon–carbon double bond of the pyridine ring, the carboxyl, and the carbon–carbon single bond of the enol structure, respectively.(42) According to the spectra, the carboxyl of L3– transformed into the enol structure after the discharge process and appeared again after the charge process, suggesting a reversible interconversion between the carboxyl and enol structures. In the O 1s spectra, the two peaks at 531.6 and 529.3 eV are assigned to the lattice oxygen and the Li–O bond, respectively.(43) These results suggest that the Li–O bond formed after gaining electrons and disappeared after losing electrons, further indicating the reversibility of the redox reaction. In the discharge process, the carboxylic oxygen acquires an electron, which leads to the formation of a carbon–carbon double bond. The electron on the pyridine ring results in the formation of a carbon free radical. Because of the conjugation effect from the aromatic ring and the enol structure, the carbon free radical is fairly stable. As shown in Figure 4a, an electron paramagnetic resonance (EPR) measurement showed the existence of a carbon free radical on the pyridine ring of the electrode material after the first discharge process, with a g value of 2.0064; this result further confirms the aforementioned mechanism.  
前述机理表明，钴的氧化态可以在充放电过程中改变，这可以通过Co 2p X射线光电子能谱（XPS）来确定。如图3a所示，在776.6和791.7 eV处的峰被分配给Co2+的特征峰。（40）在放电过程（图3b）之后，Co 2p峰移至778.3和793.7 eV，表明形成了Co0 。（41）充电过程后的Co 2p光谱与原始[Co1.5L（H2O）4] n样品的Co 2p光谱一致。进一步研究了C 1s和O 1s的XPS光谱（图S5）。在C 1s XPS光谱中，284.8 eV，288.6 eV和290.6 eV的能量分配给吡啶环的碳-碳双键，羧基和烯醇结构的碳-碳单键的特征峰，（42）根据光谱，L3–的羧基在放电过程后转变为烯醇结构，并在充电过程后再次出现，表明羧基和烯醇结构之间可逆相互转化。在O 1s光谱中，在531.6和529.3 eV处的两个峰分别分配给晶格氧和Li–O键。（43）这些结果表明，Li–O键在获得电子后形成，在失去电子后消失。进一步表明了氧化还原反应的可逆性。在放电过程中，羧酸氧获取电子，这导致形成碳-碳双键。吡啶环上的电子导致碳自由基的形成。由于芳环和烯醇结构的共轭作用，碳自由基相当稳定。如图4a所示，电子顺磁共振（EPR）测量表明，在第一次放电过程之后，电极材料的吡啶环上存在碳自由基，其g值为2.0064；该结果进一步证实了前述机制。

![](https://pubs.acs.org/na101/home/literatum/publisher/achs/journals/content/inocaj/2016/inocaj.2016.55.issue-10/acs.inorgchem.6b00450/20160510/images/medium/ic-2016-00450k_0004.gif)  
Figure 3. Co 2p XPS spectra of [Co1.5L(H2O)4]n as-synthesized (a) and following an electrochemical discharge process (b) and a charge process (c) from the assembled electrodes.  
图3. [Co1.5L（H2O）4] n的合成（a），以及从组装电极进行的电化学放电过程（b）和充电过程（c）之后的Co 2p XPS光谱。

![](https://pubs.acs.org/na101/home/literatum/publisher/achs/journals/content/inocaj/2016/inocaj.2016.55.issue-10/acs.inorgchem.6b00450/20160510/images/medium/ic-2016-00450k_0005.gif)  
Figure 4. (a) EPR spectrum of the electrode material after the first discharge process at 298 K. (b) Plot of χMT vs T at an applied field of 1000 Oe. (c) Energy splitting diagrams for the d orbitals of Co1 and Co2 in the charge and discharge processes.  
图4.（a）首次放电过程在298 K时电极材料的EPR谱图。（b）在1000 Oe的施加电场下χMT与T的关系图。 （c）充放电过程中Co1和Co2的d轨道的能量分裂图。

Stability is an important feature of coordination compounds as electrode materials during the charge and discharge processes. In our case, [Co1.5L(H2O)4]n exhibits specific structural features and excellent stability. First, the chelation of L3– to Co2 results in a relatively stable structure; second, according to crystal-field theory, Co1 (D4h coordination symmetry) and Co2 (D3h coordination symmetry) both have crystal-field stabilization energy before and after the charge and discharge processes, which is beneficial to both stability and reversibility. The magnetic measurement gave a χMT value of 5.12 cm3 mol–1 K at 300 K, which is larger than the spin-only value of 2.82 cm3 mol–1 K for 1.5 free CoII ions as a consequence of the orbital contribution (Figure 4b). The magnetic result is consistent with the energy splitting diagrams in Figure 4c.  
在充电和放电过程中，稳定性是配位化合物作为电极材料的重要特征。在我们的案例中，[Co1.5L（H2O）4] n表现出特定的结构特征和出色的稳定性。首先，L3–与CO2的螯合导致结构相对稳定。其次，根据晶体场理论，Co1（D4h配位对称性）和Co2（D3h配位对称性）在充放电前后均具有晶场稳定能，这有利于稳定性和可逆性。磁测量在300 K时的χMT值为5.12 cm3 mol–1 K，由于轨道贡献的结果，它对1.5个游离CoII离子的自旋值为2.82 cm3 mol–1 K较大（图4b） 。磁性结果与图4c中的能量分裂图一致。

Recently, metal–organic frameworks (MOFs), a new generation of porous crystalline materials constructed via coordination bonds between inorganic nodes and organic linkers, have attracted great attention as electrode materials.(22-25, 44, 45) For example, FeIII(OH)0.8F0.2(BDC)·H2O (MIL-53(Fe)) was studied as a cathode and exhibited a reversible capacity of 75 mAh g–1. Its relatively low energy density is a consequence of its poor electronic conductivity.(44) MOF-177 (Zn4O(BTB)2, BTB3– = 1,3,5-benzenetribenzoate), with a very high Brunauer–Emmett–Teller (BET) surface area of 5250 m2 g–1, was studied for lithium storage as an anode material; however, structural destruction after lithium storage was observed.(45) As an alternative, the 1D metal–organic material [Co1.5L(H2O)4]n exhibited a reversible capacity of 431 mAh g–1 when used as an anode material for LIBs; this capacity is much higher than the theoretical capacity of graphite (372 mAh g–1). Such 1D metal–organic materials benefit from the following two structural features: (i) dual redox-active metal centers and organic components are coordinated together for enhanced insolubility and stability in the electrolyte, and (ii) the coordination chains are weakly connected via hydrogen bonds, which provide channels for lithium-ion diffusion.  
最近，通过无机节点和有机连接基之间的配位键构建的新一代多孔晶体材料金属有机骨架（MOFs）作为电极材料备受关注。（22-25，44，45）例如，FeIII（ OH）0.8F0.2（BDC）·H2O（MIL-53（Fe））作为阴极进行了研究，其可逆容量为75 mAh g-1。其相对较低的能量密度是其较差的电子电导率的结果。（44）MOF-177（Zn4O（BTB）2，BTB3– = 1,3,5-苯三苯甲酸酯），Brunauer–Emmett–Teller（BET）非常高）研究了5250 m2 g-1的表面积作为阳极材料用于锂存储；然而，观察到锂储存后结构破坏。（45）作为替代，一维金属有机材料[Co1.5L（H2O）4] n在用作阳极材料时可逆容量为431 mAh g–1。 LIB；该容量远高于石墨的理论容量（372 mAh g–1）。**这种一维金属有机材料受益于以下两个结构特征：（i）双重氧化还原活性金属中心和有机成分相互配合以增强电解质的不溶性和稳定性，并且（ii）配位链通过氢弱连接键，为锂离子扩散提供通道**。

## Conclusions
We introduced a 1D metal–organic material as a new anode active material for LIBs. The coordination between the metal ion and the bridging ligand forming the chain structure not only enhances the solid-state stability for LIBs but also provides a means of combining two active elements for enhanced electrochemical performance. The independent redox-active sites on both the metal and ligand simultaneously contribute to the capacity, resulting in a stable capacity and a Coulombic efficiency of 98.3%. The newly discovered mechanism, in which both cobalt ions and ligands are involved in the redox reaction, was revealed via the Co 2p, C 1s, and O 1s XPS spectra, EPR spectra, and cyclic voltammograms, which are consistent with the observed electrochemical performance. Moreover, the introduction of a coordination chain compound does not have restrictions for the size of the channels of the electrode materials for lithium-ion diffusion and prevents the solubility of active organic substances in the electrolyte during the charging and discharging processes. This result provides a new approach to use coordination compounds as electrode materials for rechargeable LIBs. Continuations of the research using 1D/2D metal–organic materials with both a redox-active metal ion and a ligand are underway in our lab.  
我们引入了一维金属有机材料作为LIB的新阳极活性材料。金属离子和形成链结构的桥连配体之间的配位不仅增强了LIB的固态稳定性，而且还提供了将两种活性元素结合以增强电化学性能的手段。金属和配体上的独立氧化还原活性位点同时提高了容量，从而产生了稳定的容量和98.3％的库仑效率。通过Co 2p，C 1s和O 1s XPS光谱，EPR光谱和循环伏安图揭示了新发现的机理，其中钴离子和配体都参与了氧化还原反应，这与观察到的电化学性能一致。此外，配位链化合物的引入对用于锂离子扩散的电极材料的通道的尺寸没有限制，并且防止了在充电和放电过程中活性有机物质在电解质中的溶解性。该结果提供了使用配位化合物作为可再充电锂离子电池的电极材料的新方法。我们的实验室正在继续使用具有氧化还原活性金属离子和配体的1D /2D金属有机材料。
