Repository: greedbob/PaperNotebook

# Li-ion-Battery Organic Electrode
锂离子电池有机电极材料的发展、制备和测试

1. [2019 Jiaheng Zhang 含偶氮基团的有机化合物作为电极材料的锂离子全电池](Azo‐Group‐Containing-Organic-Compounds-as-Electrode-Materials-in-Full‐Cell-Lithium‐Ion-Batteries/article.md)
   - 有机化合物偶氮苯4,4-二羧酸锂（ADL）作为全电池LIB负极。
   - ADL与炭黑和藻酸钠以6:3:1的重量比混合，形成均匀的浆料。将粉末与水和NMP溶剂混合。然后，使用刮刀法将阳极浆料以〜4μmg cm-2的面积质量负荷粘贴在〜9μm的铜箔上，其膜厚400μm，然后在150℃下干燥。65°C真空烘箱中放置24h。
   - ADL作为负极，LiCoO2（LCO/ADL）或LiFePO4（LFP/ADL）作为正极以及1 M LiPF6溶于碳酸亚乙酯/碳酸二亚乙酯（EC:DEC = 1:1）作为电解质。然后，进行了异位X射线衍射（XRD），异位X射线光电子能谱（XPS）和扫描电子显微镜（SEM），以了解电化学反应过程中的电荷存储机理和结构变化。
   - 根据充电/放电测量，在电流密度为100 mA g-1的情况下，经过200次循环后，LFP/ADL的比容量保持率（88.05％）高于LCO/ADL全电池（73.79％）。
   - XPS分析显示，LCO/ADL满电池的ADL阳极上的金属Li沉积导致容量快速衰减和循环性能差，而LFP/ADL满电池的ADL阳极上观察到无锂金属沉积，这说明了LFP/ADL全电池具有更高的循环稳定性和容量保持率。

2. [2019] [LiPF6稳定剂和过渡金属阳离子清除剂：双功能联吡啶基配体，用于锂离子电池应用](LiPF6-Stabilizer-and-Transition-Metal-Cation-Scavenger-A-Bifunctional-Bipyridine-Based-Ligand-for-Lithium-Ion-Battery-Application/article.md)  
   - 由于PF5的强路易斯酸性，LiPF6相对较高的反应性会引起诸如大量电解质劣化（包括有毒化合物的形成），固体电解质中间相和阴极电解质中间相生长以及过渡金属溶解-迁移-沉积等问题。LiPF6相关的老化过程是LIB的比容量和能量衰减的主要原因之一。
   - 为了解决这些问题，采用了一种双功能不溶性配体2,2'-联吡啶-4,4'-二羧基二锂盐（Li2BPy），以（1）通过其Lewis碱性稳定LiPF6，（2）阻止过渡金属通过配体-过渡金属络合通过电解质迁移。
   - 在室温下，在圆底烧瓶中混合2,2'-联吡啶-4,4'-二羧酸（976.8 mg，4.0 mmol，1.0当量）和氢氧化锂（191.6 mg，8.0 mmol，2.0当量）。在搅拌下，加入H2O（6mL）。将白色悬浮液在室温下搅拌30分钟，得到均匀的浅黄色溶液。使用过量（80毫升）丙酮沉淀Li2BPy。然后将获得的沉淀物在丙酮中重结晶两次以除去杂质。将产品在减压（<10–3 mbar）下于60°C预干燥过夜，然后在减压（<10–6 mbar）下用Pfeiffer Vacuum HiPace 80涡轮泵在60°C下进一步干燥48 h 。
   - DFT计算了PF5-与Li2BPy的反应活化能 **可以借鉴计算可能生成的目标产物的可能性**

3. [4,4'-联苯二羧酸钠配位化合物作为Na离子电池的阳极](Hoi-Ri-Moon-4-4-Biphenyldicarboxylate-sodium-coordination-compounds-as-anodes-for-Na-ion-batteries/article.md)  
   - bpdc-钠盐的晶体结构和电化学性能。通过有意合成（例如沉淀法和溶剂热法）获得了bpdc-钠盐中不同程度的去质子化和不同配位的水分子，从而形成了具有三种不同晶体结构的bpdc-钠盐。使用单晶XRD确定其晶体结构。
   - bpdc-钠盐表现出令人鼓舞的电化学性能，在200℃时可逆容量为200 mA h g-1。相对于Na /Na +为0.5 V，在150个循环中容量可忽略不计，即使在20 C的速率下也具有约100 mA h g-1的出色速率性能。bpdc-钠盐的碱化/脱盐以两相反应进行。另外，bpdc-钠盐中的去质子化程度不仅影响电化学性能，而且影响相应的反应机理。与部分去质子化的bpdc-钠盐（NaHbpdc）相比，完全去质子化的bpdc-二钠盐（Na2bpdc）显示出更好的库仑效率和速率性能。与Na2bpdc不同，Na2bpdc在糖化和脱泡过程中表现出可逆的相变，而NaHbpdc在循环过程中表现出不可逆的相变。
   - 在室温下，向搅拌的H 2 bpdc（2.42g，0.01mol）的水悬浮液（25mL）中加入NaOH（1.20g，0.03mol）的水溶液（7mL）。反应完成后，将溶液过滤，并将乙醇（20mL）加入滤液中，得到白色沉淀。过滤获得的白色沉淀物，用乙醇洗涤，并在空气中干燥。
   - 将电化学活性材料的样品（57.1 wt％）与炭黑（Super P，28.6 wt％）和羧甲基纤维素（CMC，14.3 wt％）混合。电极材料的负载量约为1 mg cm-2。电化学性能是用2032个带有Na金属阳极和0.8M NaClO4的硬币电池在碳酸亚乙酯和碳酸二乙酯（1 :: 1 v /v）的电解质溶液的混合物中评估的。恒电流实验是在30°C下进行的，使用了18.7 mA g-1（约0.1 C）和20.3 mA g-1（约0.1 C）的比电流密度来评估NaHbpdc和Na2bpdc的循环性能。为了进行速率性能评估，将放电（消磁）电流密度固定为0.1 C，并改变充电电流。 GITT实验是在相对于Na /Na +的0.1至2.5 V之间进行的，方法是每隔1 h施加一个对应于C/20速率的电流，间隔1 h的休息时间。


4. [2015 Yong-Lei 扩展的π共轭系统，用于快速充电和放电的钠离子电池](Yong-Lei-2015-Extended-pi-Conjugated-System-for-Fast-Charge-and-Discharge-Sodium-Ion-Batteries/article.md)  
   - 为了获得高速率性能，毫无疑问，三个方面非常关键，包括**电荷传输和收集，充电和放电状态的稳定性以及离子扩散**。受到有机电子学中有机半导体分子设计的启发，其中扩展的π共轭体系不仅可以稳定+1或-1荷电状态，还可以促进电荷传输，我们在此着重介绍分子设计，即利用扩展π共轭系统的优势来改善电池性能并解决当前快速充电和放电的挑战。
   - π共轭体系的扩展是可预测的，这有利于快速电荷的传输和收集，并改善了在快速充放电过程中对Na离子的快速插入/抽取的耐受性。同时，扩展π共轭体系也有助于增强分子间的相互作用（例如π–π或C–H··π相互作用），这可能导致逐层的分子排列。这种逐层的分子排列有望为两层之间的离子扩散形成一条快速途径。  
   - ![](https://pubs.acs.org/na101/home/literatum/publisher/achs/journals/content/jacsat/2015/jacsat.2015.137.issue-8/jacs.5b00336/20150226/images/medium/ja-2015-00336j_0002.gif)  
   - SSDC电极的高容量和高可循环性可能是由于扩展的π共轭体系所致，因为它可以：
     - （1）改善电荷传输并稳定充电和放电状态
     - （2）增强表面活性。分子间的相互作用和由此产生的梯形堆积结构促进了Na离子的插入/提取  
   - SSDC的合成：根据报道的关于对苯二甲酸锂制备的文献制备4,4'-苯乙烯-二羧酸钠。（29）加入4,4'-Stilbenedidi羧酸（1.00 g，3.73 mmol）和氢氧化钠（0.31 g，7.83 mmol）在室温下加入30 mL乙醇。搅拌过夜后，将悬浮的混合物过滤。将产物用EtOH洗涤3次，并伴随超声波以更好地溶解杂质。该过程得到1.15g的白色固体（产率：99％）。将产物在110℃下真空干燥过夜。购买了化合物，试剂和溶剂，无需进一步纯化即可直接使用。
   - 将电化学活性材料（SSDC或SBDC）样品与炭黑（Super P）和CMC以50:40:10的重量比混合，然后使用刮刀在约1 mg cm– 2质量加载。溶剂是水。通过使用相同的方法获得  的。金属钠用作对电极，并且两个电极通过玻璃纤维隔板分开。在室温下，使用LANHE-CT2001A测试系统在2.5-0.1 V（vs Na/Na+）的不同电流密度下进行恒电流实验。

5. [锂离子电池共轭二羧酸盐阳极](2009-Conjugated-dicarboxylate-anodes-for-Li-ion-batteries/article.md)  
   - Li2C8H4O4（对苯二甲酸锂）和Li2C6H4O4（反-粘康酸锂），在分子核内共轭有羧酸盐基团，它们分别能够与每个式单位的两个和一个额外的Li发生电势反应0.8和1.4 V，可逆容量分别为300和150 mA h g-1。用聚环氧乙烷基电解质将活性保持在80°C。 Li2C8H4O4和Li2C6H4O4负极的一个值得注意的优势是，与1 M的LiPF6碳酸亚乙酯-碳酸二甲酯电解质相比，碳电极具有更高的热稳定性，这将使锂离子电池更安全。
   - ![41563_2009_Article_BFnmat2372_Equ2_HTML.gif](.\2009-Conjugated-dicarboxylate-anodes-for-Li-ion-batteries/imgs/41563_2009_Article_BFnmat2372_Equ2_HTML.gif)  
   - Li2C8H4O4和Li2C6H4O4相均通过在乙醇（一种难溶解二盐的介质）中与相应的对苯二甲酸和粘康酸C8H6O4和C6H6O4（Aldrich或Alfa，98％）与过量5％的LiOH·H2O粉末（Fluka; 99％）反应24h制备。将乳状悬浮液离心并用乙醇洗涤三次，然后在150℃下在初级真空下干燥。乙醇-水介质同样成功，但是在这种情况下，由于溶解度较高，因此可以得到较粗的颗粒。同样，也可以使用Li2CO3代替LiOH·H2O来生产具有不同粒径的二羧酸盐。  
   - 用30％w /w的炭黑（SP）球磨10分钟后，我们的材料的电化学性能与锂相比进行了测试。

6. [从生物质到可持续锂离子电池的可再生LiXC6O6有机电极](2008-From-Biomass-to-a-Renewable-LiXC6O6-Organic-Electrode-for-Sustainable-Li‐Ion-Batteries/cssc.200700161.html.trans.md)
   - 罗丹地酸二锂制备方法：10小时的反应时间，达到沉淀收率从87％至90％  
   - ![](https://onlinelibrary.wiley.com/cms/asset/46058b2b-01fd-4714-8e34-326cf359f248/msch001.jpg)  
   - 电极材料：Li2C6O6/C复合材料（85:15）
   - 电化学性能：1.5 V和3.5 V，交换4单位Li，580 mAh g-1

File: Li-ion-Battery-Organic-Electrode/Jun-Chen-2016-A-Sulfur-Heterocyclic-Quinone-Cathode-and-a-Multifunctional-Binder-for-a-High‐Performance-Rechargeable-Lithium‐Ion-Battery/anie.201601119.html.md
# A Sulfur Heterocyclic Quinone Cathode and a Multifunctional Binder for a High‐Performance Rechargeable Lithium‐Ion Battery  高性能杂环可充电锂离子电池的硫杂环醌阴极和多功能粘合剂

> Dr. Ting Ma, Dr. Qing Zhao, Dr. Jianbin Wang, Dr. Zeng Pan, Prof. Jun Chen
> Angew. Chem. Int. Ed. 2016, 55, 1–6
> DOI: [10.1002/anie.201601119](https://doi.org/10.1002/anie.201601119)
> Keywords: lithium-ion batteries, molecular design, multifunctional binders, noncovalent interactions, sulfur heterocyclic quinones

## Abstract
We report a rational design of a sulfur heterocyclic quinone (dibenzo[b,i]thianthrene‐5,7,12,14‐tetraone=DTT) used as a cathode (uptake of four lithium ions to form Li4DTT) and a conductive polymer [poly(3,4‐ethylenedioxythiophene):poly(styrenesulfonate)=PEDOT:PSS) used as a binder for a high‐performance rechargeable lithium‐ion battery. Because of the reduced energy level of the lowest unoccupied molecular orbital (LUMO) caused by the introduced S atoms, the initial Li‐ion intercalation potential of DTT is 2.89 V, which is 0.3 V higher than that of its carbon analog. Meanwhile, there is a noncovalent interaction between DTT and PEDOT:PSS, which remarkably suppressed the dissolution and enhanced the conductivity of DTT, thus leading to the great improvement of the electrochemical performance. The DTT cathode with the PEDOT:PSS binder displays a long‐term cycling stability (292 mAh g−1for the first cycle, 266 mAh g−1after 200 cycles at 0.1 C) and a high rate capability (220 mAh g−1at 1 C). This design strategy based on a noncovalent interaction is very effective for the application of small organic molecules as the cathode of rechargeable lithium‐ion batteries.  
我们报告了用作阴极（吸收四个锂离子以形成Li4DTT）和导电聚合物的硫杂环醌（二苯并[b，i]蒽-5,7,12,14-四酮= DTT）的合理设计[聚（3,4-乙撑二氧噻吩）：聚（苯乙烯磺酸盐= PEDOT：PSS）用作高性能可充电锂离子电池的粘合剂。**由于引入的S原子引起的最低未占据分子轨道（LUMO）的能级降低，DTT的初始锂离子嵌入电势为2.89 V，比其碳类似物高0.3V**。同时，**DTT与PEDOT：PSS之间存在非共价相互作用，从而显着抑制了DTT的溶解并增强了DTT的电导率**，从而大大提高了电化学性能。带有PEDOT：PSS粘合剂的DTT阴极显示出长期循环稳定性（第一个循环为292 mAh g-1，在0.1 C的200个循环后为266 mAh g-1）和高倍率容量（1 C时为220 mAh g-1 ）。这种基于非共价相互作用的设计策略对于将有机小分子用作可再充电锂离子电池的阴极非常有效。

Organic compounds have received great attention as active materials for electrodes of rechargeable batteries because of their structural diversity, renewability, low costs, and environment friendliness.1 Organic carbonyl compounds especially quinones are one of the most promising candidates because of their high theoretical energy density and fast reaction kinetics.2 However, most quinones have issues such as a relatively low reduction potential, high solubility in organic electrolytes, and poor electronic conductivity.3 Introduction of sulfur heteroatoms can tune the lowest unoccupied molecular orbital (LUMO) energy of organic compounds and affect the reduction potential.4 For example, anthraquinone shows a LUMO energy of −3.2 eV and a reduction potential at 2.27 V versus Li+/Li. After introducing S to gain benzo[1,2‐b:4,5‐b′]dithiophene‐4,8‐dione (BDTD), the LUMO energy decreases to −3.5 eV, corresponding to an improved reduction potential at 2.52 V.4d Moreover, another carbonyl‐based organic molecule, 5,7,12,14‐pentacenetetrone (PT), with an extended π‐conjugated configuration shows an initial reduction potential at 2.6 V.5 After addition of S to PT the LUMO energy decreases and the obtained dibenzo[b,i]thianthrene‐5,7,12,14‐tetraone (DTT) should show several advantages: 1) a multi‐electron redox reaction provided by the quinoid structure should be possible; 2) an increased electronic conductivity6 and DTT is less readily dissoluble7 in an electrolyte than other nonconjugated organic molecules because of the extended π‐conjugated configuration; 3) an enhanced reduction potential caused by the introduction of a S heteroatom.  
由于有机化合物的结构多样性，可再生性，低成本和环境友好性，有机化合物作为可再充电电池电极的活性材料受到了广泛关注。1有机羰基化合物，尤其是醌，因其理论能量密度高和能量密度高而成为最有前途的候选物之一。快速的反应动力学.2然而，大多数醌具有诸如还原电位较低，在有机电解质中的溶解度高以及电子电导率低等问题.3引入硫杂原子可以调节有机化合物和有机化合物的最低未占据分子轨道（LUMO）能量。影响还原电位。4例如，蒽醌的LUMO能量为-3.2 eV，相对于Li + /Li，还原电位为2.27V。引入S获得苯并[1,2-b：4,5-b']二噻吩-4,8-​​二酮（BDTD）后，LUMO能量降低至-3.5 eV，对应于2.52 V时还原电位的提高。 4d此外，另一种具有扩展的π共轭构型的基于羰基的有机分子5,7,12,14-戊烯酮（PT）在2.6 V时显示出初始还原电势。5**在PT中添加S后，LUMO能量降低得到的二苯并[b，i]噻吨-5,7,12,14-四酮（DTT）应显示出几个优点：1）由醌型结构提供的多电子氧化还原反应应该是可能的； 2）由于扩展的π共轭构型，电子电导率增加6和DTT在电解质中的溶解度比其他非共轭有机分子更难7; 3）由于引入杂原子而导致的还原潜力增加。**

The issues of low electronic conductivity and severe solubility for quinones are normally resolved by adding various conductive additives such as carbon materials.8 However, the binder as another major component of the electrode, is rarely taken into consideration to settle these issues. Poly(vinylidene fluoride) (PVdF) as the most popular traditional binder is an electronic isolating polymer.9 This insulating feature is counteracting the electronic conductivity of the electrode. Conductive polymers (like polyaniline, polypyrrole, polythiophene and their derivatives) have been widely used in various electrical applications because of their excellent chemical stability and high electrical conductivity.10 Furthermore, some conductive polymers such as poly(3,4‐ethylenedioxythiophene):poly(styrenesulfonate) (PEDOT:PSS) from the polythiophene family has been proposed as a binder for some inorganic electrodes.11 Moreover, PEDOT with π‐conjugated thiophene rings carries positive charges. The dissociated sulfonate groups in PSS balance the charges of the cationic PEDOT by forming a stable salt.12 Therefore, PEDOT has the potential of being an electron acceptor, which would support its interaction with some organic electron donor molecules like DTT. Thus, PEDOT:PSS should be a good choice for a binder in organic electrodes.  
通常通过添加各种导电添加剂（例如碳材料）来解决醌的电子电导率低和溶解性严重的问题。8然而，解决电极问题的方法很少考虑使用粘合剂作为电极的另一主要成分。聚偏二氟乙烯（PVdF）是最流行的传统粘合剂，是一种电子绝缘聚合物。9这种绝缘功能抵消了电极的电子导电性。导电聚合物（如聚苯胺，聚吡咯，聚噻吩及其衍生物）因其出色的化学稳定性和高导电性而被广泛用于各种电气应用中。10此外，某些导电聚合物，如聚（3,4-乙撑二氧噻吩）：有人建议将聚噻吩家族的（苯乙烯磺酸盐）（PEDOT：PSS）用作某些无机电极的粘合剂。11此外，带有π共轭噻吩环的PEDOT带有正电荷。 PSS中解离的磺酸盐基团通过形成稳定的盐来平衡阳离子PEDOT的电荷。​​12因此，PEDOT具有成为电子受体的潜力，这将支持其与某些有机电子供体分子（如DTT）的相互作用。因此，对于有机电极中的粘合剂，PEDOT：PSS应该是不错的选择。

Herein, we report a sulfur heterocyclic quinone (DTT, Scheme 1 a) as cathode which combined with conductive polymer (PEDOT:PSS, Scheme 1 b) as multifunctional binder for rechargeable lithium‐ion battery with high performance. The molecular design strategy allows the DTT molecule to achieve the three above‐mentioned advantages. Furthermore, PEDOT:PSS plays multiple roles, which include binder function, conductive additive, and more importantly, an anchor base and coating to prevent DTT from dissolution. DTT and PEDOT:PSS can interact with each other because of the electron transfer of extended π‐conjugated configuration of DTT (an electron donor) and cationic PEDOT (an electron acceptor), which results in noncovalent interaction between them. This interaction is beneficial to further suppress the dissolution of DTT into the electrolyte, which accordingly exhibits long‐term cycling stability and high‐rate capability in rechargeable lithium‐ion battery.  
在此，我们报道了一种硫杂环醌（DTT，方案1 a）作为阴极，它与导电聚合物（PEDOT：PSS，方案1 b）结合作为多功能可充电锂离子电池的高性能粘合剂。分子设计策略使DTT分子可以实现上述三个优点。此外，PEDOT：PSS扮演着多种角色，其中包括粘合剂功能，导电添加剂，更重要的是，锚固基材和涂层可防止DTT溶解。 DTT和PEDOT：PSS可以相互作用，这是因为DTT（电子供体）和阳离子PEDOT（电子受体）的扩展π共轭构型的电子转移，导致它们之间的非共价相互作用。这种相互作用有利于进一步抑制DTT在电解液中的溶解，从而在可充电锂离子电池中表现出长期的循环稳定性和高倍率性能。

![](https://onlinelibrary.wiley.com/cms/asset/c8183515-3fdf-449a-ae40-50c9190fd972/anie201601119-fig-5001-m.jpg)  
a) Structure and reversible electrochemical redox mechanism of DTT/Li4DTT (DTT Mw=376 g mol−1, theoretical specific capacity of 285 mAh g−1). b) The polymeric structure of PEDOT:PSS.  
a）DTT /Li4DTT的结构和可逆电化学氧化还原机理（DTT Mw = 376 g mol-1，理论比容量为285 mAh g-1）。 b）PEDOT：PSS的聚合物结构。

DTT (C20H8O4S2, Scheme 1 a) was synthesized in two steps (Scheme S1, for details see the Supporting Information).13 The obtained sample was characterized by Fourier transform infrared spectroscopy (FTIR), 1H‐NMR spectroscopy, and high‐resolution mass spectometry (HRMS; Figure S1). The product was in the form of dark purple powers with rob‐like morphology on the micrometer scale (Figure S2). To study the electrochemical activity, DTT was combined with super‐P and PVDF (6:3:1) to prepare the electrode and then assemble into coin 2032 cells versus lithium anode (detailed in the Supporting Information). 2 m lithium bis(trifluoromethanesulfonyl)imide (LiTFSI) in 1,3‐dioxolane (DOL)/dimethoxyethane (DME) electrolyte with 1 wt % LiNO3 additive was chosen as an optimized electrolyte14 (detailed in the Supporting Information). For a comparison, the electrochemical performance of DTT with commercial ester‐based electrolyte underwent fast capacity fading (Figure S3). There are three reduction peaks (at 2.85, 2.33, and 1.55 V) and four oxidation peaks (at 2.60, 2.87, 3.17, and 3.52 V) in the cyclic voltammogram (CV, Figure 1 a), which coincide with three discharge plateaus and four charge plateaus of the galvanostatic discharge/charge curves (Figure 1 b). The total areas of the oxidation and reduction peaks (Figure S4) are approximately equal, reassuring the high reversibility of the reactions.2b The discharge/charge capacity shows that DTT is used reversible in four Li‐ion electrochemical reactions with the redox couples Li4C20H8O4S2/C20H8O4S2 at the electrodes. There are four oxidation peaks/charge plateaus, but only three reduction peaks/discharge plateaus in the CV/galvanostatic curves. According to the capacity distribution, this phenomenon emerged because the reduction steps (LiDTT/Li2DTT/Li3DTT) occur very fast and the voltage gap between the two steps is too small to distinguish the steps. In addition, the voltage hysteresis results in a voltage gap between the redox peaks. Some conjugated carbonyl‐based organic molecules and metal fluorides/oxides with multi‐electron reactions also show the same phenomenon.2b, 15 To further verify the reversible electrochemical redox mechanism of DTT, the discharge/recharge products were examined by ex situ X‐ray diffraction (XRD) and Raman spectroscopic measurements. Figure 1 c compares the XRD patterns of the initial DTT electrode at specific discharge/recharge states in a potential range of 1.6 to 3.6 V. During the discharge process, the XRD peaks ascribed to the initial structure of DTT become weak and disappear at the full discharge state (curve c in Figure 1 c). In the subsequent recharging process, the XRD patterns of the electrodes are reversed to the original forms (curve g in Figure 1 c). Such changes in the XRD patterns during the discharge/recharge process are generally observed for the electrodes of lithium‐ or sodium‐ion batteries with crystalline organic active materials.16 The Raman spectra were collected at the same states as the XRD test (Figure 1 d). The vibrations at 1648 cm−1 and 1580 cm−1 indicate the presence of a quinonoid carbonyl group (C=O).13 These C=O peaks are gradually weakened during the discharge process (curve c in Figure 1 d), and recovered during the recharge process (curve g in Figure 1 d). Thus, the above observations reveal that the redox reactions of DTT during the lithiation/delithiation process is reversible and the C=O groups are active sites, which further supports the cyclic voltammetry (CV) and galvanostatic discharge/charge studies. More importantly, the initial discharge potential of DTT is 2.89 V, which is 0.3 V higher than for its carbon analog (PT; Figure S5). This result is in accordance with our expectation and further confirms the benefits of the S atom for the enhancement of the reduction potential.  
DTT（C20H8O4S2，方案1 a）分两步合成（方案S1，有关详细信息，请参见支持信息）。13获得的样品通过傅里叶变换红外光谱（FTIR），1H-NMR光谱和高分辨率质谱进行表征。光谱法（HRMS；图S1）。**产物呈深紫色粉末状，在千分尺上呈rob样形态（图S2）。为了研究电化学活性，将DTT与super-P和PVDF（6：3：1）结合以制备电​​极，然后将其组装成2032个相对于锂阳极的纽扣电池**（在支持信息中详细介绍）。选择在**1，3-二氧戊环（DOL）/二甲氧基乙烷（DME）电解质中的2m的双（三氟甲磺酰基）酰亚胺锂（LiTFSI）和1wt％的LiNO3添加剂作为优化的电解质**14（在支持信息中详细介绍）。为了进行比较，DTT与市售酯基电解质的电化学性能经历了快速容量衰减（图S3）。循环伏安图中的三个还原峰（分别为2.85、2.33和1.55 V）和四个氧化峰（分别为2.60、2.87、3.17和3.52 V），与三个放电平台一致。恒电流放电/充电曲线的四个电荷平台（图1 b）。氧化峰和还原峰的总面积（图S4）大致相等，从而确保了反应的高度可逆性。2b放电/充电容量表明，DTT可用于四次锂离子电化学反应，其中氧化还原对为Li4C20H8O4S2 /电极上的C20H8O4S2。在CV /恒电流曲线中有四个氧化峰/充电平稳期，但只有三个还原峰/放电平稳期。根据容量分布，出现这种现象是因为还原步骤（LiDTT /Li2DTT /Li3DTT）发生得非常快，并且两个步骤之间的电压间隙太小而无法区分这些步骤。另外，电压滞后导致氧化还原峰之间的电压间隙。一些基于共轭羰基的有机分子和具有多电子反应的金属氟化物/氧化物也显示出相同的现象。2b，15为了进一步验证DTT的可逆电化学氧化还原机理，通过异位X射线检查了放电/充电产物衍射（XRD）和拉曼光谱测量。图1c比较了在特定放电/充电状态下初始DTT电极在1.6到3.6 V电位范围内的XRD图。在放电过程中，归因于DTT初始结构的XRD峰变弱并在完全放电时消失放电状态（图1 c中的曲线c）。在随后的充电过程中，电极的XRD图案反转为原始形式（图1c中的曲线g）。在具有结晶有机活性材料的锂或钠离子电池的电极上，通常观察到在放电/充电过程中XRD模式的这种变化。16拉曼光谱是在与XRD测试相同的状态下收集的（图1 d ）。**在1648 cm-1和1580 cm-1处的振动表明存在醌型羰基（C = O）。13这些C = O峰在放电过程中逐渐减弱（图1 d中的曲线c）并恢复**。在充电过程中（图1 d中的曲线g）。因此，上述观察结果表明，在锂化/脱锂过程中DTT的氧化还原反应是可逆的，并且C ＝ O基团是活性位点，这进一步支持循环伏安法（CV）和恒电流放电/电荷研究。更重要的是，DTT的初始放电电位为2.89 V，比其碳类似物（PT；图5S5）高0.3V。该结果符合我们的预期，并进一步证实了S原子对于增强还原电位的好处。

![](https://onlinelibrary.wiley.com/cms/asset/200ec165-f492-48e4-8300-e66fe33450be/anie201601119-fig-0001-m.jpg)  
a) CV curves of the cells with DTT cathode in the voltage range of 1.6–3.6 V at a scan rate of 0.1 mV s−1. b) Corresponding galvanostatic discharge/charge curves with marked points at different discharge and recharge states (0.1 C rate, 1 C=285 mA g−1). c) XRD and d) Raman at the marked states in Figure 1 b. e) LUMO plot of DTT. f) The top and side views of optimized configurations of LixDTT (x=0–4) at different lithiation stages.  
a）带有DTT阴极的电池在1.6–3.6 V电压范围内的CV曲线，扫描速率为0.1 mV s-1。 b）different在不同的放电和再充电状态（0.1 C速率，1 C = 285 mA g-1）下具有标记点的相应恒电流放电/充电曲线。 c）XRD和d）拉曼处于图1 b中标记的状态。 e）DTT的LUMO图。 f）LixDTT（x = 0–4）在不同锂化阶段的优化配置的俯视图和侧视图。

For better understanding the function of S atom, density functional theory (DFT) was performed to calculate the LUMO energy level of DTT (Figure 1 e) and PT (Figure S6) (the computational details are given in the Supporting Information). The LUMO energy level of DTT and PT is −3.97 eV and −3.76 eV, respectively. In theory, the LUMO energy level correlates to the reduction potential, while a lower LUMO energy level corresponds to a higher reduction potential.4a,4c, 17 As for carbonyl‐based organic molecules, the S atom can reduce the LUMO energy level, which is accompanied by a raising reduction potential. Combined with the experimental and theoretical results, we can conclude that the reduction potential of DTT is enhanced significantly in comparison with PT by introducing the S atom. The configurations of the discharge products were also predicted by the DFT method (Cartesian coordination of the optimized structures are shown in Tables S1–S6). One DTT molecule can take up four Li‐ions. The optimized structures for different lithiation stages (LixDTT) are shown in Figure 1 f. Specifically, DTT is a planar molecule, but it bends while lithium atoms insert. The bending geometries of the lithiation products show that every lithium atom coordinates with two oxygen atoms to strengthen the binding with DTT. Furthermore, the binding energy (Eb, the definition of Eb is shown in the Supporting Information) of Li4DTT is −12.76 eV, which indicates that DTT can firmly take up four lithium atoms to form the thermodynamically stable Li4DTT. Thus, the DTT cathode with the four‐electron redox reaction has increased discharge potentials because of the reduced LUMO energy by introduced by the S atom.  
为了更好地理解S原子的功能，执行了密度泛函理论（DFT）来计算DTT（图e）和PT（图S6）的LUMO能级（计算细节在支持信息中给出）。 DTT和PT的LUMO能级分别为-3.97 eV和-3.76 eV。**从理论上讲，LUMO的能级与还原电位相关，而较低的LUMO的能级对应较高的还原电位**。4a，4c，17对于基于羰基的有机分子，S原子可以降低LUMO的能级，这伴随着减少潜力的增加。结合实验和理论结果，我们可以得出结论，通过引入S原子，与PT相比，DTT的还原电位显着提高。放电产物的构型也可以通过DFT方法进行预测（优化结构的笛卡尔坐标见表S1-S6）。一个DTT分子可吸收四个锂离子。图f中显示了针对不同锂化阶段（LixDTT）的优化结构。具体而言，DTT是平面分子，但在锂原子插入时会弯曲。锂化产物的弯曲几何形状表明，每个锂原子与两个氧原子配位，以增强与DTT的​​结合。此外，Li4DTT的结合能（Eb，Eb的定义在支持信息中显示）为-12.76 eV，这表明DTT可以牢固地吸收四个锂原子以形成热力学稳定的Li4DTT。因此，由于S原子引入的LUMO能量降低，具有四电子氧化还原反应的DTT阴极具有增加的放电电势。

In order to improve the electrochemical performance of DTT electrode, we employed PEDOT:PSS as a binder with the consideration of excellent conductivity and electron acceptor character of PEDOT. The optimized electrode component ratio of DTT:super‐P:PEDOT:PSS is 6:3:1 in this work (details are given in the Supporting Information, Figures S7–S10). To further explore the interaction between DTT and PEDOT:PSS, two materials, pristine DTT and a DTT‐PEDOT:PSS composite (preparation details in the Supporting Information), were characterized by transmission electron microscopy (TEM). Pristine DTT exsisted in the form of bulk crystals with an in general orderly single‐crystal lattice (Figure S11 a–c). In contrast, DTT‐PEDOT:PSS shows nanosized DTT particles (<10 nm), which are encapsulated by a PEDOT:PSS coating (Figure 2 a,b). The selected area electron diffraction image (SAED) of DTT‐PEDOT:PSS (Figure 2 c) reveals fuzzy rings patterns of PEDOT:PSS. Diffused rings and bright spots indicate the random crystallographic orientations of the DTT molecule and the polycrystalline electron diffraction pattern. The TEM images and the SAED pattern changes indicate that DTT can achieve the crystalline structural rearrangement by combining with PEDOT:PSS. This leads to a morphology change from micron bulk DTT crystals into well‐coated DTT nanoparticles, and further infers that DTT can interact with the PEDOT:PSS binder effectively at molecular level.18 This molecularly level interaction with coating effect can provide better isolation of DTT from the electrolyte and then inhibit the dissolution.  
为了改善DTT电极的电化学性能，考虑到PEDOT的优异导电性和电子受体特性，我们采用PEDOT：PSS作为粘合剂。在这项工作中，**DTT：super-P：PEDOT：PSS的最佳电极成分比率为6：3：1**（详细信息在支持信息中，图S7-S10）。为了进一步探究DTT与PEDOT：PSS之间的相互作用，通过透射电子显微镜（TEM）对两种材料进行了研究，即原始DTT和DTT-PEDOT：PSS复合材料（制备信息在支持信息中）。原始的DTT以块状晶体的形式存在，具有大体上有序的单晶晶格（图S11 a-c）。相比之下，DTT-PEDOT：PSS显示了纳米级DTT颗粒（<10 nm），被PEDOT：PSS涂层包裹（图2a，b）。 DTT-PEDOT：PSS的**选定区域电子衍射图（SAED）**（图2 c）显示了PEDOT：PSS的模糊环图。扩散的环和亮点表示DTT分子的随机晶体学取向和多晶电子衍射图。 TEM图像和SAED图案的变化表明DTT通过与PEDOT：PSS结合可以实现晶体结构的重排。这导致形态从微米级DTT晶体转变为涂层良好的DTT纳米颗粒，并进一步推断DTT可以在分子水平上与PEDOT：PSS粘合剂有效相互作用。18这种分子水平的相互作用与涂层作用可以更好地分离DTT。从电解液中析出，然后抑制溶解。

![](https://onlinelibrary.wiley.com/cms/asset/dfb12f55-0f58-4dff-aa85-595169e01f76/anie201601119-fig-0002-m.jpg)  
Characterization of noncovalent interaction between DTT and PEDOT:PSS. a) TEM, b) HRTEM, and c) SAED of DTT‐PEDOT:PSS composite. d) Raman spectra of DTT, PEDOT:PSS and their composite. e) The HOMO plot of DTT. f) The schematic diagram of interaction between DTT and PEDOT:PSS.  
DTT和PEDOT：PSS之间非共价相互作用的特征。 DTT-PEDOT：PSS复合材料的a）TEM，b）HRTEM和c）SAED。 d）DTT，PEDOT：PSS及其复合物的拉曼光谱。 e）DTT的HOMO图。 f）DTT与PEDOT：PSS之间的相互作用示意图。

To further study the interactions between DTT and PEDOT:PSS at molecular level, Raman spectra, UV/Vis spectra, and the X‐ray absorption near edge structure (XANES) were measured (details including the sample preparation can be found in the Supporting Information). The Raman spectra of DTT, PEDOT:PSS, and their composite are compared in Figure 2 d. The stretching vibrations at 982 and 1272 cm−1 represents the C−S bond of the thiophene ring in PEDOT19 and the thianthrene ring in DTT,13 respectively. As seen in the Raman data of DTT‐PEDOT:PSS, the stretching vibration of the C−S bond generates a blue shift to 985 cm−1 in PEDOT:PSS, while a red shift to 1267 cm−1 is observed for DTT. These Raman shifts indicate that there is a noncovalent interaction between DTT and PEDOT:PSS,18 which weakens the C−S bond of DTT and strengthens the C−S bond of PEDOT:PSS. More evidence for this noncovalent interaction between DTT and PEDOT:PSS can be found in the UV/Vis (Figure S12)20 and X‐ray absorption near‐edge spectra (Figure S13; details can be found in the Supporting Information).21  
为了进一步研究DTT与PEDOT：PSS在分子水平上的相互作用，测量了拉曼光谱，UV /Vis光谱和X射线吸收近边缘结构（XANES）（有关详细信息，包括样品制备，请参见《支持信息》 ）。 DTT，PEDOT：PSS及其复合物的拉曼光谱在图2 d中进行了比较。 982和1272 cm-1处的拉伸振动分别代表PEDOT19中的噻吩环和DTT中的噻吩环的C-S键，13。从DTT-PEDOT：PSS的拉曼数据可以看出，C-S键的拉伸振动在PEDOT：PSS中产生了一个蓝移至985 cm-1，而对于DTT观察到了一个红移至1267 cm-1。这些拉曼位移表明DTT和PEDOT：PSS之间存在非共价相互作用，18削弱了DTT的C-S键并增强了PEDOT：PSS的C-S键。 DTT和PEDOT：PSS之间这种非共价相互作用的更多证据可以在UV /Vis（图S12）20和X射线吸收近缘光谱中找到（图S13；详细信息可以在支持信息中找到）21。

To get further insight into the interaction sites between DTT and PEDOT:PSS, the highest occupied molecular orbital (HOMO) of DTT has been calculated by DFT. As shown in Figure 2 e, the electron cloud is mainly located on the thianthrene ring of DTT, especially on the sulfur atoms. Therefore, the proposed probable interaction mechanism shows that the thiophene rings (positive charges) in PEDOT interact with the sulfur atoms in DTT through a noncovalent electrostatic interaction (PEDOT‐Sδ+⋅⋅⋅Sδ−‐DTT, Figure 2 f). Remarkably, benefiting from this interaction and the coating effect, the PEDOT:PSS prevents the dissolution of DTT into the electrolyte. Therefore, we infer that this PEDOT:PSS conductive binder can make contributions on the high‐rate capability as well as the cycling stability of batteries. The electrochemical behavior of the DTT cathode with PEDOT:PSS binder was investigated. CV proves that PEDOT:PSS shows good electrochemical stability in the potential range and has no influence on the electrochemical redox mechanism of DTT (Figure S14). Figure 3 a shows the Nyquist plots of the electrodes with PVdF and PEDOT:PSS binders. The inset in Figure 3 a is the equivalent circuit of the Nyquist plots. It indicates that the DTT electrode with PEDOT:PSS binder exhibits a lower charge‐transfer resistance than that with PVdF binder (Rct(PEDOT:PSS)=106.1 Ω, Rct(PVdF)=244.7 Ω). Furthermore, we compared the rate capability and cycling performance of the DTT cathode with PEDOT:PSS binder and PVdF binder. Figure 3 b shows the rate capability of DTT electrode with PEDOT:PSS and PVdF binder at different current rates, respectively. The capacities of the DTT electrode with PEDOT:PSS binder obtained at 0.2, 0.5, and 1 C are 261, 231, and 220 mAh g−1, respectively, all of which are higher than that of the PVdF binder electrode at the same rate. Moreover, the rate capability of the PEDOT:PSS binder electrode drops much less than that of the PVdF binder one at a high current rate (e.g., the rate capability of PVdF binder electrode at 1 C is 128 mAh g−1, which is only 58 % of the rate capability of the PEDOT:PSS binder electrode). As displayed in Figure 3 c, DTT electrode with PEDOT:PSS binder delivers 266 mAh g−1 discharge capacity after 200 cycles at 0.1 C, which corresponds to capacity retention of 93 % compared to the theoretical specific capacity (285 mAh g−1). The coulombic efficiency is close to 99 % during the whole cycling test. The capacity contribution from PEDOT:PSS was negligible in comparison with the high capacity of DTT (Figure S15). As comparison, the capacity is 181 mAh g−1 with PVdF binder at 0.1 C after 50 cycles. These results indicate that DTT cathode with PEDOT:PSS binder exhibits much better electrochemical performance than the electrode with PVdF binder.  
为了进一步了解DTT和PEDOT：PSS之间的相互作用位点，DFT已计算出DTT的最高占据分子轨道（HOMO）。**如图2e所示，电子云主要位于DTT的蒽环上，尤其是硫原子上。因此，提出的可能的相互作用机理表明，PEDOT中的噻吩环（正电荷）通过非共价静电相互作用与DTT中的硫原子相互作用（PEDOT-Sδ+⋅⋅Sδ-DTT，图2f）**。值得注意的是，得益于这种相互作用和涂层效果，PEDOT：PSS可以防止DTT溶解到电解质中。因此，**我们推断这种PEDOT：PSS导电粘合剂可以为电池的高倍率性能和循环稳定性做出贡献**。研究了具有PEDOT：PSS粘合剂的DTT阴极的电化学行为。 CV证明PEDOT：PSS在电位范围内表现出良好的电化学稳定性，并且对DTT的电化学氧化还原机理没有影响（图S14）。图3a显示了带有PVdF和PEDOT：PSS粘合剂的电极的奈奎斯特图。图3a中的插图是奈奎斯特图的等效电路。这表明具有PEDOT：PSS粘合剂的DTT电极表现出比具有PVdF粘合剂（Rct（PEDOT：PSS）= 106.1Ω，Rct（PVdF）= 244.7Ω）更低的电荷转移电阻。此外，**我们比较了DTT阴极与PEDOT：PSS粘合剂和PVdF粘合剂的速率能力和循环性能**。图3 b分别显示了在不同电流速率下具有PEDOT：PSS和PVdF粘合剂的DTT电极的速率能力。在0.2、0.5和1 C下获得的带有PEDOT：PSS粘结剂的DTT电极的容量分别为261、231和220 mAh g-1，所有这些均高于相同速率下的PVdF粘结剂电极的容量。此外，在高电流速率下，PEDOT：PSS粘合剂电极的速率能力下降幅度远小于PVdF粘合剂电极的速率能力（例如，PVdF粘合剂电极在1 C时的速率能力为128 mAh g-1，这仅仅是PEDOT：PSS粘合剂电极的倍率能力的58％。如图3 c所示，带有PEDOT：PSS粘合剂的DTT电极在0.1 C下200个循环后可提供266 mAh g-1的放电容量，与理论比容量（285 mAh g-1）相比，其容量保持率为93％。在整个循环测试中，库仑效率接近99％。与DTT的​​高容量相比，PEDOT：PSS的容量贡献可忽略不计（图S15）。相比之下，经过50次循环后，在0.1 C下使用PVdF粘合剂的容量为181 mAh g-1。这些结果表明，具有PEDOT：PSS粘合剂的DTT阴极比具有PVdF粘合剂的电极具有更好的电化学性能。

![](https://onlinelibrary.wiley.com/cms/asset/696b6490-7a93-40a2-af6f-aff057974e77/anie201601119-fig-0003-m.jpg)  
Electrochemical properties of DTT cathode with PEDOT:PSS and PVdF binder. a) Electrochemical impedance spectroscopy, inset is corresponding equivalent circuit, Rct is the charge–transfer resistance and W0 is the Warburg impendence. b) Rate capability and c) cycling stability with coulombic efficiency (0.1 C).  
具有PEDOT：PSS和PVdF粘合剂的DTT阴极的电化学性能。 a）电化学阻抗谱，插图是相应的等效电路，Rct是电荷转移电阻，W0是Warburg阻抗。 b）速率能力和c）循环稳定性以及库仑效率（0.1°C）。

In order to verify the role of PEDOT:PSS binder on suppressing the dissolution of DTT, we disassembled the cycled cells to examine the conditions of the separators. The separator corresponding to PEDOT:PSS binder is almost no color change, while the one to PVdF binder becomes light green owing to the dissolution of DTT (Figure S16). This can further evidence that PEDOT:PSS binder is able to suppress the dissolution of DTT effectively. Therefore, we can conclude that the multifunctional PEDOT:PSS binder really benefits to enhance the rate capability and improve the cycling stability of battery due to its conductive feature and the interaction with DTT. To investigate the universality of the PEDOT:PSS binder, further studies of the analogous BDTD with either PEDOT:PSS or PVdF binder as cathode were conducted. The BDTD electrodes with PEDOT:PSS binder also exhibits better performance than that with PVdF binder (Figures S17–S19). Another strategy is to synthesize DTT‐based functional polymer for reducing the dissolution and enhancing the performance. Thus, further efforts in this respect are still worth conducting.  
为了验证PEDOT：PSS粘合剂在抑制DTT溶解中的作用，我们拆开了循环的细胞以检查分离器的条件。**与PEDOT：PSS粘合剂相对应的隔离物几乎没有颜色变化，而与PVdF粘合剂相对应的隔离物由于DTT的溶解而变为浅绿色（图16S16）。这可以进一步证明PEDOT：PSS粘合剂能够有效抑制DTT的溶解**。因此，我们可以得出结论，由于其导电特性和与DTT的​​相互作用，多功能PEDOT：PSS粘合剂确实有益于提高倍率能力并改善电池的循环稳定性。为了研究PEDOT：PSS粘合剂的通用性，对以PEDOT：PSS或PVdF粘合剂为阴极的类似BDTD进行了进一步研究。使用PEDOT：PSS粘合剂的BDTD电极也比使用PVdF粘合剂的BDTD电极具有更好的性能（图S17-S19）。另一策略是合成基于DTT的功能聚合物，以减少溶解并增强性能。因此，在这方面的进一步努力仍然值得进行。

In conclusion, we sucessfully design a DTT cathode with conductive polymer PEDOT:PSS as multipurpose binder for rechargeable lithium‐ion battery. By introducing S atoms, DTT exhibits an initial high reduction potential at 2.89 V. DTT were reversibly cycled at potential window of 1.6–3.6 V with the redox couples of Li4C20H8O4S2/C20H8O4S2. The electrochemical performance of DTT cathode has been signifcantly improved by employing PEDOT:PSS as multiple‐role conductive binder, delivering a high discharge capacity of 292 mAh g−1 in the 1st cycle at 0.1 C with uptake of four lithium ions to form Li4DTT. Such an electrode shows 266 mAh g−1 after 200 cycles at 0.1 C, which is still 93 % of the theoretical value. Furthermore, the DTT electrode provides high discharge capacities at high current rates (261 mAh g−1 at 0.2 C, 231 mAh g−1 at 0.5 C, and 220 mAh g−1 at 1.0 C). Our results show that DTT with the PEDOT:PSS electrode is promising in the application of rechargeable lithium‐ion batteries due to the rational LUMO and HOMO energy, and noncovalent interactions between DTT and PEDOT:PSS. As a promising binder candidate, PEDOT:PSS should obtain more applications in rechargeable batteries using organic electrodes.  
总而言之，我们成功地设计了一种DTT阴极，它采用导电聚合物PEDOT：PSS作为可充电锂离子电池的多功能粘合剂。通过引入S原子，DTT在2.89 V处显示出最初的高还原电位。DTT在Li4C20H8O4S2/C20H8O4S2的氧化还原对下以1.6–3.6 V的电位窗口可逆循环。通过将PEDOT：PSS用作多角色导电粘合剂，DTT阴极的电化学性能得到了显着改善，在0.1°C的第一个循环中提供了292 mAh g-1的高放电容量，并吸收了四个锂离子形成Li4DTT。这样的电极在0.1 C下经过200次循环后显示266 mAh g-1，仍然是理论值的93％。此外，DTT电极可在高电流速率下提供高放电容量（0.2 C时为261 mAh g-1，0.5 C时为231 mAh g-1，而1.0 C时为220 mAh g-1）。我们的结果表明，由于合理的LUMO和HOMO能量以及DTT和PEDOT：PSS之间的非共价相互作用，带有PEDOT：PSS电极的DTT在可再充电锂离子电池的应用中很有希望。作为有前途的粘合剂候选者，PEDOT：PSS应该在使用有机电极的可充电电池中获得更多的应用。
