Repository: greedbob/PaperNotebook

# Li-ion-Battery Organic Electrode
锂离子电池有机电极材料的发展、制备和测试

1. [2019 Jiaheng Zhang 含偶氮基团的有机化合物作为电极材料的锂离子全电池](Azo‐Group‐Containing-Organic-Compounds-as-Electrode-Materials-in-Full‐Cell-Lithium‐Ion-Batteries/article.md)
   - 有机化合物偶氮苯4,4-二羧酸锂（ADL）作为全电池LIB负极。
   - ADL与炭黑和藻酸钠以6:3:1的重量比混合，形成均匀的浆料。将粉末与水和NMP溶剂混合。然后，使用刮刀法将阳极浆料以〜4μmg cm-2的面积质量负荷粘贴在〜9μm的铜箔上，其膜厚400μm，然后在150℃下干燥。65°C真空烘箱中放置24h。
   - ADL作为负极，LiCoO2（LCO/ADL）或LiFePO4（LFP/ADL）作为正极以及1 M LiPF6溶于碳酸亚乙酯/碳酸二亚乙酯（EC:DEC = 1:1）作为电解质。然后，进行了异位X射线衍射（XRD），异位X射线光电子能谱（XPS）和扫描电子显微镜（SEM），以了解电化学反应过程中的电荷存储机理和结构变化。
   - 根据充电/放电测量，在电流密度为100 mA g-1的情况下，经过200次循环后，LFP/ADL的比容量保持率（88.05％）高于LCO/ADL全电池（73.79％）。
   - XPS分析显示，LCO/ADL满电池的ADL阳极上的金属Li沉积导致容量快速衰减和循环性能差，而LFP/ADL满电池的ADL阳极上观察到无锂金属沉积，这说明了LFP/ADL全电池具有更高的循环稳定性和容量保持率。

2. [2019] [LiPF6稳定剂和过渡金属阳离子清除剂：双功能联吡啶基配体，用于锂离子电池应用](LiPF6-Stabilizer-and-Transition-Metal-Cation-Scavenger-A-Bifunctional-Bipyridine-Based-Ligand-for-Lithium-Ion-Battery-Application/article.md)  
   - 由于PF5的强路易斯酸性，LiPF6相对较高的反应性会引起诸如大量电解质劣化（包括有毒化合物的形成），固体电解质中间相和阴极电解质中间相生长以及过渡金属溶解-迁移-沉积等问题。LiPF6相关的老化过程是LIB的比容量和能量衰减的主要原因之一。
   - 为了解决这些问题，采用了一种双功能不溶性配体2,2'-联吡啶-4,4'-二羧基二锂盐（Li2BPy），以（1）通过其Lewis碱性稳定LiPF6，（2）阻止过渡金属通过配体-过渡金属络合通过电解质迁移。
   - 在室温下，在圆底烧瓶中混合2,2'-联吡啶-4,4'-二羧酸（976.8 mg，4.0 mmol，1.0当量）和氢氧化锂（191.6 mg，8.0 mmol，2.0当量）。在搅拌下，加入H2O（6mL）。将白色悬浮液在室温下搅拌30分钟，得到均匀的浅黄色溶液。使用过量（80毫升）丙酮沉淀Li2BPy。然后将获得的沉淀物在丙酮中重结晶两次以除去杂质。将产品在减压（<10–3 mbar）下于60°C预干燥过夜，然后在减压（<10–6 mbar）下用Pfeiffer Vacuum HiPace 80涡轮泵在60°C下进一步干燥48 h 。
   - DFT计算了PF5-与Li2BPy的反应活化能 **可以借鉴计算可能生成的目标产物的可能性**

3. [4,4'-联苯二羧酸钠配位化合物作为Na离子电池的阳极](Hoi-Ri-Moon-4-4-Biphenyldicarboxylate-sodium-coordination-compounds-as-anodes-for-Na-ion-batteries/article.md)  
   - bpdc-钠盐的晶体结构和电化学性能。通过有意合成（例如沉淀法和溶剂热法）获得了bpdc-钠盐中不同程度的去质子化和不同配位的水分子，从而形成了具有三种不同晶体结构的bpdc-钠盐。使用单晶XRD确定其晶体结构。
   - bpdc-钠盐表现出令人鼓舞的电化学性能，在200℃时可逆容量为200 mA h g-1。相对于Na /Na +为0.5 V，在150个循环中容量可忽略不计，即使在20 C的速率下也具有约100 mA h g-1的出色速率性能。bpdc-钠盐的碱化/脱盐以两相反应进行。另外，bpdc-钠盐中的去质子化程度不仅影响电化学性能，而且影响相应的反应机理。与部分去质子化的bpdc-钠盐（NaHbpdc）相比，完全去质子化的bpdc-二钠盐（Na2bpdc）显示出更好的库仑效率和速率性能。与Na2bpdc不同，Na2bpdc在糖化和脱泡过程中表现出可逆的相变，而NaHbpdc在循环过程中表现出不可逆的相变。
   - 在室温下，向搅拌的H 2 bpdc（2.42g，0.01mol）的水悬浮液（25mL）中加入NaOH（1.20g，0.03mol）的水溶液（7mL）。反应完成后，将溶液过滤，并将乙醇（20mL）加入滤液中，得到白色沉淀。过滤获得的白色沉淀物，用乙醇洗涤，并在空气中干燥。
   - 将电化学活性材料的样品（57.1 wt％）与炭黑（Super P，28.6 wt％）和羧甲基纤维素（CMC，14.3 wt％）混合。电极材料的负载量约为1 mg cm-2。电化学性能是用2032个带有Na金属阳极和0.8M NaClO4的硬币电池在碳酸亚乙酯和碳酸二乙酯（1 :: 1 v /v）的电解质溶液的混合物中评估的。恒电流实验是在30°C下进行的，使用了18.7 mA g-1（约0.1 C）和20.3 mA g-1（约0.1 C）的比电流密度来评估NaHbpdc和Na2bpdc的循环性能。为了进行速率性能评估，将放电（消磁）电流密度固定为0.1 C，并改变充电电流。 GITT实验是在相对于Na /Na +的0.1至2.5 V之间进行的，方法是每隔1 h施加一个对应于C/20速率的电流，间隔1 h的休息时间。


4. [2015 Yong-Lei 扩展的π共轭系统，用于快速充电和放电的钠离子电池](Yong-Lei-2015-Extended-pi-Conjugated-System-for-Fast-Charge-and-Discharge-Sodium-Ion-Batteries/article.md)  
   - 为了获得高速率性能，毫无疑问，三个方面非常关键，包括**电荷传输和收集，充电和放电状态的稳定性以及离子扩散**。受到有机电子学中有机半导体分子设计的启发，其中扩展的π共轭体系不仅可以稳定+1或-1荷电状态，还可以促进电荷传输，我们在此着重介绍分子设计，即利用扩展π共轭系统的优势来改善电池性能并解决当前快速充电和放电的挑战。
   - π共轭体系的扩展是可预测的，这有利于快速电荷的传输和收集，并改善了在快速充放电过程中对Na离子的快速插入/抽取的耐受性。同时，扩展π共轭体系也有助于增强分子间的相互作用（例如π–π或C–H··π相互作用），这可能导致逐层的分子排列。这种逐层的分子排列有望为两层之间的离子扩散形成一条快速途径。  
   - ![](https://pubs.acs.org/na101/home/literatum/publisher/achs/journals/content/jacsat/2015/jacsat.2015.137.issue-8/jacs.5b00336/20150226/images/medium/ja-2015-00336j_0002.gif)  
   - SSDC电极的高容量和高可循环性可能是由于扩展的π共轭体系所致，因为它可以：
     - （1）改善电荷传输并稳定充电和放电状态
     - （2）增强表面活性。分子间的相互作用和由此产生的梯形堆积结构促进了Na离子的插入/提取  
   - SSDC的合成：根据报道的关于对苯二甲酸锂制备的文献制备4,4'-苯乙烯-二羧酸钠。（29）加入4,4'-Stilbenedidi羧酸（1.00 g，3.73 mmol）和氢氧化钠（0.31 g，7.83 mmol）在室温下加入30 mL乙醇。搅拌过夜后，将悬浮的混合物过滤。将产物用EtOH洗涤3次，并伴随超声波以更好地溶解杂质。该过程得到1.15g的白色固体（产率：99％）。将产物在110℃下真空干燥过夜。购买了化合物，试剂和溶剂，无需进一步纯化即可直接使用。
   - 将电化学活性材料（SSDC或SBDC）样品与炭黑（Super P）和CMC以50:40:10的重量比混合，然后使用刮刀在约1 mg cm– 2质量加载。溶剂是水。通过使用相同的方法获得  的。金属钠用作对电极，并且两个电极通过玻璃纤维隔板分开。在室温下，使用LANHE-CT2001A测试系统在2.5-0.1 V（vs Na/Na+）的不同电流密度下进行恒电流实验。

5. [锂离子电池共轭二羧酸盐阳极](2009-Conjugated-dicarboxylate-anodes-for-Li-ion-batteries/article.md)  
   - Li2C8H4O4（对苯二甲酸锂）和Li2C6H4O4（反-粘康酸锂），在分子核内共轭有羧酸盐基团，它们分别能够与每个式单位的两个和一个额外的Li发生电势反应0.8和1.4 V，可逆容量分别为300和150 mA h g-1。用聚环氧乙烷基电解质将活性保持在80°C。 Li2C8H4O4和Li2C6H4O4负极的一个值得注意的优势是，与1 M的LiPF6碳酸亚乙酯-碳酸二甲酯电解质相比，碳电极具有更高的热稳定性，这将使锂离子电池更安全。
   - ![41563_2009_Article_BFnmat2372_Equ2_HTML.gif](.\2009-Conjugated-dicarboxylate-anodes-for-Li-ion-batteries/imgs/41563_2009_Article_BFnmat2372_Equ2_HTML.gif)  
   - Li2C8H4O4和Li2C6H4O4相均通过在乙醇（一种难溶解二盐的介质）中与相应的对苯二甲酸和粘康酸C8H6O4和C6H6O4（Aldrich或Alfa，98％）与过量5％的LiOH·H2O粉末（Fluka; 99％）反应24h制备。将乳状悬浮液离心并用乙醇洗涤三次，然后在150℃下在初级真空下干燥。乙醇-水介质同样成功，但是在这种情况下，由于溶解度较高，因此可以得到较粗的颗粒。同样，也可以使用Li2CO3代替LiOH·H2O来生产具有不同粒径的二羧酸盐。  
   - 用30％w /w的炭黑（SP）球磨10分钟后，我们的材料的电化学性能与锂相比进行了测试。

6. [从生物质到可持续锂离子电池的可再生LiXC6O6有机电极](2008-From-Biomass-to-a-Renewable-LiXC6O6-Organic-Electrode-for-Sustainable-Li‐Ion-Batteries/cssc.200700161.html.trans.md)
   - 罗丹地酸二锂制备方法：10小时的反应时间，达到沉淀收率从87％至90％  
   - ![](https://onlinelibrary.wiley.com/cms/asset/46058b2b-01fd-4714-8e34-326cf359f248/msch001.jpg)  
   - 电极材料：Li2C6O6/C复合材料（85:15）
   - 电化学性能：1.5 V和3.5 V，交换4单位Li，580 mAh g-1

File: Li-ion-Battery-Organic-Electrode/Jun-Chen-2017-An-Insoluble-Benzoquinone-Based-Organic-Cathode-for-Use-in-Rechargeable-Lithium-Ion-Batteries/ange.201706604.html.trans.md
# An Insoluble Benzoquinone‐Based Organic Cathode for Use in Rechargeable Lithium‐Ion Batteries 用于可充电锂离子电池的基于苯醌的不溶性有机正极材料

> Dr. Zhiqiang Luo, Dr. Luojia Liu, Dr. Qing Zhao, Prof. Fujun Li, Prof. Jun Chen*
> Angew. Chem. 2017, 129, 12735 –12739
> DOI: [10.1002/ange.201706604](https://doi.org/10.1002/ange.201706604)
> Keywords: 苯醌，电子，共轭锂离子电池，刚性邻苯二甲酰亚胺基团，不溶性

## Abstract
Application of organic electrode materials in rechargeable batteries has attracted great interest because such materials contain abundant carbon, hydrogen, and oxygen elements. However, organic electrodes are highly soluble in organic electrolytes. An organic electrode of 2,3,5,6‐tetraphthalimido‐1,4‐benzoquinone (TPB) is reported in which rigid groups coordinate to a molecular benzoquinone skeleton. The material is insoluble in aprotic electrolyte, and demonstrates a high capacity retention of 91.4 % (204 mA h g−1) over 100 cycles at 0.2 C. The extended π‐conjugation of the material contributes to enhancement of the electrochemical performance (155 mA h g−1at 10 C). Moreover, density functional theory calculations suggest that favorable synergistic reactions between multiple carbonyl groups and lithium ions can enhance the initial lithium ion intercalation potential. The described approach may provide a novel entry to next‐generation organic electrode materials with relevance to lithium‐ion batteries.  
有机电极材料在可再充电电池中的应用引起了极大的兴趣，因为这种材料包含大量的碳，氢和氧元素。然而，有机电极在有机电解质中高度可溶。据报道，有机 电极有2,3,5,6-四邻苯二甲酰亚胺-1,4-苯醌（TPB），其中刚性基团与分子苯醌骨架配位。该材料不溶于非质子电​​解质，在0.2 C的100个循环中表现出91.4％（204 mA h g-1）的高容量保持率。材料的π共轭扩展有助于增强电化学性能（155 mA）在10C时h g-1）。此外，密度泛函理论计算表明，多个羰基和锂离子之间有利的协同反应可以增强初始锂离子嵌入潜力。所描述的方法可能为与锂离子电池有关的下一代有机电极材料提供了新颖的入口。

## Main
Benefiting from tunable properties and a low environmental impact, organic redox electrode materials are promising for next‐generation battery systems.1 However, one of the major issues facing organic materials is their high solubility in non‐aqueous electrolyte,2 causing a fast capacity decay with cycling because of their solubility in organic electrolyte.3 Various strategies have been developed to combat this problem,4 among which development of inherently insoluble (rigid molecular) materials, proposed by Stoddart, is intriguing.5 These types of molecules are endowed with rigid frameworks or rigid groups, and exhibit reduced solubility in aprotic electrolyte, thus maintaining a long cycling life. For example, a rigid naphthalenediimide triangle with a rigid 3D nanoporous framework displayed an initial capacity of about 125 mA h g−1 at 1 C and a residual capacity of approximately 85 mA h g−1 after 300 cycles.5b The low specific capacity of the material was further enhanced by its high molecular weight.6 Development of rigid small molecules for use in lithium‐ion batteries (LIBs) is evidently important.  
得益于可调性和低环境影响，有机氧化还原电极材料有望用于下一代电池系统。1然而，有机材料面临的主要问题之一是它们在非水电解质中的高溶解性，2导致容量快速下降。 3为了解决这个问题，人们开发了各种策略，其中包括Stoddart提出的固有不溶（刚性分子）材料的开发。5这些类型的分子具有刚性骨架或刚性基团，并且在非质子电解质中的溶解度降低，从而保持较长的循环寿命。例如，具有刚性3D纳米多孔骨架的刚性萘二甲酰亚胺三角形在1C时显示的初始容量约为125 mA h g-1，在300个循环后的残留容量约为85 mA h g-1.5b该材料因其高分子量而进一步得到增强。6开发用于锂离子电池（LIB）的刚性小分子显然很重要。

Benzoquinone (BQ) is the most simple quinone compound, which presents a high specific capacity (496 mA h g−1) when utilized as a cathode.4a However, serious volatility and solubility issues prevent direct use of BQ in conventional LIBs.7 Introduction of rigid groups into the benzoquinone framework should yield an organic electrode with high specific capacity and stable cycling performance. Among the possible rigid groups available, the phthalimide (C8H4NO‐) group is promising because it can provide two electrochemically active carbonyl groups (‐C=O).8 In comparison, TPB, which is an important organic ligand with a simple, high‐yielding synthetic route (around 70 %),9 contains four aromatic rigid phthalimide groups linked directly to a benzoquinone framework at symmetrical positions. This molecule is a potential candidate for LIB electrode materials. To the best of our knowledge, the application of TPB as an electrode material has not been reported. Since TPB is combined with enhanced structural conjugation and up to ten active carbonyl sites, it is worth exploring this compound as an electrode material for LIBs.  
苯醌（BQ）是最简单的醌类化合物，用作阴极时具有较高的比容量（496 mA h g-1）。4a但是，严重的挥发性和溶解性问题阻止了BQ在常规LIB中直接使用。7将刚性基团引入苯醌框架中应可制得具有高比容量和稳定循环性能的有机电极。在可用的可能的刚性基团中，邻苯二甲酰亚胺（C8H4NO-）基团很有希望，因为它可以提供两个电化学活性的羰基基团（-C=O）。8相比之下，TPB是一种重要的有机配体，具有简单，高合成路线（约70％）9包含四个芳族硬质邻苯二甲酰亚胺基团，这些基团在对称位置直接连接至苯醌框架。该分子是LIB电极材料的潜在候选者。据我们所知，尚未报道将TPB用作电极材料。由于TPB结合了增强的结构共轭和多达10个活性羰基位点，因此值得探索这种化合物作为LIBs的电极材料。

Herein, we report the application of TPB as a high‐performance cathode for rechargeable LIBs. Because of four rigid phthalimide groups, TPB is insoluble in aprotic electrolyte. Meanwhile, the four rigid aromatic groups lower the energy of the lowest unoccupied molecular orbital (LUMO) of the molecule, providing more active carbonyls sites with an extended conjugated structure. Therefore, TPB shows a high‐voltage potential of 3.05 V, a high initial discharge capacity (223 mA h g−1, 0.2 C), long cycling stability (91.4 % capacity retention after 100 cycles), and high rate capability (155 mA h g−1, 10 C). Additionally, a reversible reaction mechanism was simulated by density functional theory (DFT) calculations, supported by Fourier‐transform infrared spectroscopy (FTIR). It was found that six lithium ions bind/unbind reversibly during the discharge/charge process because of a redox couple accessible with Li6TPB/TPB (Scheme 1).  
在这里，我们报告了TPB作为可充电LIB的高性能阴极的应用。由于有四个刚性邻苯二甲酰亚胺基团，TPB不溶于非质子电​​解质。同时，四个刚性芳族基团降低了分子中最低的未占据分子轨道（LUMO）的能量，从而为更多的活性羰基位点提供了扩展的共轭结构。因此，TPB具有3.05 V的高压电势，高的初始放电容量（223 mA h g-1、0.2 C），长的循环稳定性（100个循环后容量保持率为91.4％）和高倍率容量（155 mA） h g-1，10 C）。此外，在傅里叶变换红外光谱（FTIR）的支持下，通过密度泛函理论（DFT）计算来模拟可逆反应机理。结果发现，由于Li6TPB/TPB可接触到氧化还原对，六个锂离子在放电/充电过程中可逆地结合/解离（方案1）。

![](https://onlinelibrary.wiley.com/cms/asset/467053d9-cbd1-4080-8736-4b4962306065/ange201706604-fig-5001-m.jpg)  
The preparation and reversible electrochemical redox mechanism of TPB/Li6TPB (TPB MW=689 g mol−1, theoretical specific capacity=233 mAh g−1). The digital photos show the high solubility of the raw materials (TCB) and the insoluble character of TPB.  
TPB/Li6TPB（TPB MW = 689 g mol-1，理论比容量= 233 mAh g-1）的制备及可逆电化学氧化还原机理。数码照片显示了原料（TCB）的高溶解度和TPB的不溶性。

The target, TPB (C38H16N4O10), was synthesized according to a previously reported procedure (for experimental details see the Supporting Information, Scheme S1), and characterized by diverse methods, including 1H NMR spectroscopy (Supporting Information, Figure S1a) and solid‐state 13C cross‐polarization magic angle spinning (CP/MAS) NMR spectroscopy (Supporting Information, Figure S1b), FTIR (Supporting Information, Figure S2), mass spectrometry (MS; Supporting Information, Figure S3), powder X‐ray diffraction (XRD; Supporting Information, Figure S4), and elemental analysis (Supporting Information, Figure S5). All of the above methods clearly show the formation of the target molecule. TPB was in the form of a brown‐yellow powder with a bulk‐like morphology on the micrometer scale (Supporting Information, Figure S6). The thermal properties of TPB were tested in an air atmosphere at a heating rate of 10 °C min−1 (Supporting Information, Figure S7). The thermogravimetric analysis (TGA) curve shows that TPB is stable up to 400 °C, demonstrating the safety of applying TPB as an active electrochemical material in rechargeable batteries.  
目标TPB（C38H16N4O10）是根据先前报道的程序合成的（有关实验细节，请参见《支持信息》，方案S1），并通过多种方法进行了表征，包括1H NMR光谱（支持信息，图S1a）和固态13C交叉极化魔角旋转（CP /MAS）NMR光谱法（支持信息，图S1b），FTIR（支持信息，图S2b），质谱（MS;支持信息，图S3b），粉末X射线衍射（XRD） ；支持信息，图S4）和元素分析（支持信息，图S5）。所有上述方法清楚地表明了靶分子的形成。TPB呈棕黄色粉末形式，在微米尺度上呈块状形态（支持信息，图S6）。在空气中以10 TC min-1的升温速率测试了TPB的热性能（支持信息，图S7）。热重分析（TGA）曲线表明，TPB在高达400 C的温度下都稳定，证明了将TPB用作可充电电池中的活性电化学材料的安全性。

To study the effect of the rigid ring on suppressing the dissolution of TPB, we first performed TPB dissolution experiments in electrolyte with different soaking durations (Figure 1 a). As the soak time increased from 1 h to 7 days, the color remained nearly unchanged, indicating the insolubility of TPB in the electrolyte.10 The morphologies of the pristine and electrolyte soaked (7 days) TPB electrodes are very similar (Figure 1 b). To obtain insight into this insolubility, the soaked electrolyte was further tested by diverse optical measurements and 1H NMR spectroscopy. As displayed by UV/Vis spectroscopy (Figure 1 c), the four samples present a peak associated with LiN(CF3SO2)2 (LiTFSI, the salt of the electrolyte) at 282 nm, illustrating that TPB does not dissolve in the electrolyte.11 Furthermore, the FTIR spectra of the electrolyte collected after different soak durations is presented in Figure 2 d. The vibration centered at approximately 2882 cm−1 is assigned to the ‐C−H stretching mode of the methylene group of dimethoxyethane (DME) and 1,3‐dioxolane (DOL), while 1352 and 1188 cm−1 are assigned to the S=O stretching mode and the C−F bond of triflate in LiTFSI, respectively. The peak at 912 cm−1 is attributed to the C−O−C functional group in DOL. The characteristic peaks of TPB disappear between 4000 to 400 cm−1 (Supporting Information, Figure S8). For comparison, peaks characteristic of TPB do appear in the FTIR spectra of a hexafluoroisopropanol (HFIP)/TPB solution (Supporting Information, Figure S9). 1H NMR spectra (Figure 1 e) of TPB recorded in CD3OD display characteristic resonances for DOL and DME in the upfield region (4.85, 3.85, 3.54, and 3.36 ppm). There are no other impurities in the four samples, further demonstrating that TPB does not dissolve in the electrolyte. Based on these observations, we anticipate that TPB will demonstrate good cycling stability.  
为了研究抑制TPB的溶解刚性环的效果，我们首先用不同的浸泡持续时间（图1a）进行TPB溶解实验中电解质。随着保温时间从1个小时增加至7天，颜色几乎保持不变，这表明TPB的在电解质中的不溶性。 [10]。原始和电解质的形态浸泡（7天）TPB电极是非常相似的（图1b）。为了获得洞察此不溶性，将浸泡过的电解质，进一步由不同光学测量和1H NMR光谱进行测试。如通过UV /可见光谱（图1c）显示时，四个样品呈现与的LiN（CF3SO2）2锂（LiTFSI，电解质的盐）在282nm处相关联的峰，说明TPB不会在电解液中溶解。 [11]。此外，不同的浸泡持续时间后采集的电解液的FTIR光谱示于图2 d。振动集中在大约2882厘米-1被分配给二甲氧基乙烷（DME）和1,3-二氧戊环（DOL）的亚甲基基团的-C-H拉伸模式，而1352和1188厘米-1被分配给S = O拉伸模式和三氟甲磺酸酯在的LiTFSI，分别与C-F键。在912厘米-1的峰归因于DOL的C-O-C官能团。 TPB的特征峰4000之间消失至400cm-1（支持信息，图S8）。为了进行比较，峰TPB的特性会出现在六氟异丙醇的FTIR光谱（HFIP）/ TPB溶液（支持信息，图S9）。 1 H NMR谱TPB的（图1E）记录在CD 3 OD中的高场区（4.85，3.85，3.54，和3.36 ppm的）显示DOL和DME特征共振。有四个样品中没有其他杂质，进一步证明了城规会不会在电解液中溶解。基于这些观察，我们预计TPB将显示出良好的循环稳定性。

![](https://onlinelibrary.wiley.com/cms/asset/2ab680e5-3911-4b45-ab02-b3fb7abec311/ange201706604-fig-0001-m.jpg)  
a) Photographs of the pristine electrolyte and TPB active electrodes immersed in the electrolyte for different time intervals (solid/liquid ratio, 2/3, 2 mg/3 mL). b) SEM images of the pristine (left) and soaked (right) electrodes. c) The UV/Vis spectra and d) FTIR spectra of the electrolytes after soaking for different time intervals. e) Comparison of the 1H NMR spectra of different electrolytes with a region from 2.5 to 5 ppm (400 MHz, CD3OD, 298 K).  
a）原始电解质和TPB活性电极在不同时间间隔（固/液比，2 /3，2μmg/3μmL）中浸没的照片​​。 b）原始电极（左）和浸透的电极（右）的SEM照片。 c）浸泡不同时间间隔后电解液的UV /Vis光谱和d）FTIR光谱。 e）比较不同电解质在2.5至5 ppm（400 MHz，CD3OD，298 K）范围内的1H NMR光谱。

![](https://onlinelibrary.wiley.com/cms/asset/29b768d1-f074-4590-9fc1-c52f507ac21f/ange201706604-fig-0002-m.jpg)  
a) The CV curves of the TPB cathode. b) The corresponding galvanostatic discharge/charge curves with marked points at different discharge and recharge states (0.1 C rate, 1 C=233 mA g−1). c) In situ XRD and d) ex situ IR for the samples taken at different states as marked by a (static), b (2.8 V discharged), c (1.5 V discharged), d (2.75 V charged), e (3.15 V charged) in Figure 2 b, and f (3.5 V charged). e) The ESP (kcal mol−1) mapped molecular vdW surface of the TPB molecule. f) The configurations of TPB/Li2TPB/Li6TPB.  
a）TPB阴极的CV曲线。 b）在不同的放电和再充电状态（0.1 C速率，1 C = 233 mA g-1）下带有标记点的相应恒电流放电/充电曲线。 c）在不同状态下采集的样品的原位XRD和d）原位IR，分别以（静态），b（放电后的2.8 V），c（放电后的1.5 V），d（充电后的2.75 V），e（3.15）标记图2 b中的V充电）和f（3.5 V充电）。 e）TSP分子的ESP（kcal mol-1）映射的分子vdW表面。 f）TPB /Li2TPB /Li6TPB的配置。

CR2032 coin‐type TPB/Li batteries were assembled and tested at room temperature (298 K) to evaluate the electrochemical activity of the TPB cathode. After screening various organic electrode compositions, we chose a weight ratio of 50 wt % TPB, 40 wt % carbon black (Super PTM), and 10 wt % polyvinylidene fluoride (PVdF) to fabricate the electrode (Supporting Information, Figures S10 and S11).12 Figure 2 a shows the typical cyclic voltammograms of the TPB electrode at a scan rate of 0.1 mV s−1. Two reduction peaks at 3.05/2.02 V and three oxidation peaks at 2.19/3.10/3.16 V were observed. These assignments are in good agreement with two discharge plateaus and three charge plateaus of the galvanostatic discharge/charge curves (Figure 2 b). The discharge curve presents two obvious plateaus and delivers capacities of about 70 and 140 mA h g−1. According to the capacity distribution, this phenomenon indicates that TPB can reversibly take up six lithium ions with redox couples of Li6TPB/TPB. The charge curve presents one defined plateau and two sloping plateaus. An overpotential approaching 1.0 V was considered responsible for the slow kinetics of lithium‐ion extraction from Li6TPB during the charging process. A strategy to improve the problem, using electrolyte with a higher ionic conductivity should be very effective in inhibiting the overpotential of TPB. The two sloping plateaus emerged because the reduction steps (Li2TPB/TPB) occur very fast and the voltage gap between the two steps is too small to distinguish at about 3.10 and 3.16 V. Additionally, the voltage hysteresis results in a voltage gap between the redox peaks. A similar phenomenon also appears in some conjugated carbonyl‐based organic molecules and metal fluorides/oxides with multi‐electron reactions.13  
组装CR2032硬币型TPB /Li电池并在室温（298 K）下进行测试，以评估TPB阴极的电化学活性。在筛选了各种有机电极成分之后，**我们选择了重量比为50 wt％的TPB，40 wt％的炭黑（Super PTM）和10 wt％的聚偏二氟乙烯（PVdF）来制作电极**（支持信息，图S10和S11） .12图2a显示了TPB电极在0.1 mV s-1的扫描速率下的典型循环伏安图。在3.05 /2.02 V处观察到两个还原峰，在2.19 /3.10 /3.16 V处观察到三个氧化峰。这些分配与恒电流放电/充电曲线的两个放电平台和三个充电平台非常吻合（图2 b）。放电曲线呈现两个明显的平稳状态，并提供约70和140 mA h g-1的容量。根据容量分布，此现象表明TPB可通过Li6TPB /TPB的氧化还原对可逆地吸收6个锂离子。电荷曲线表示一个定义的平稳段和两个倾斜的平稳段。在充电过程中，过电位接近1.0 V被认为是导致Li6TPB中锂离子提取缓慢的动力学原因。使用具有较高离子电导率的电解质来改善该问题的策略在抑制TPB的过电位方面应该非常有效。之所以出现两个倾斜的平台，是因为还原步骤（Li2TPB /TPB）发生得非常快，并且两个步骤之间的电压间隙太小，无法区分为3.10和3.16 V.此外，电压滞后导致氧化还原之间存在电压间隙高峰。类似的现象也出现在一些基于羰基的共轭有机分子和具有多电子反应的金属氟化物/氧化物中13。

To verify the reversibility of the electrochemical redox process,14 the TPB electrode was monitored at different discharged and charged states by in situ XRD (see the installation diagram in the Supporting Information, Figure S12). As shown in Figure 2 c, the main peaks corresponding to TPB at 14.5°, 15.7°, and 32.8° decrease little by little during discharging, while these peaks gradually appear and enhance during charging. At the fully charged state of 3.5 V, the character peaks of TPB shift back to their original positions, indicating that the reaction process is reversible.15 To further explore the reaction mechanism of TPB, we collected the electrodes at different discharge and recharge states from the dismantled batteries. The discharge/recharge products were examined by ex situ FTIR spectroscopy (Figure 2 d). The strong vibration absorption at around 1788 cm−1 is assigned to the C=O stretching mode of the imide groups,16 while 1690 cm−1 is assigned to the C=O stretching mode of the quinone group,3a and 1055 cm−1 is assigned to the =C−O stretching mode of the TPB enolate group.2b On discharging to 2.8 V (curve b in Figure 2 d), the C=O and =C−O signals remained and the C=O peak at 1690 cm−1 disappeared, which indicates that the C=O of the quinone group changes to a =C−O group and illustrates that the C=O quinone groups undergo electron reduction during the first step of the discharge process. When fully discharged to 1.5 V, the C=O signal disappears, while the =C−O signal remains (curve c in Figure 2 d). This phenomenon indicates that the C=O of the imide groups gains electrons during the second step of the discharge process. For the charge process, revival of the C=O peaks is observed, which is the reverse of that observed for the discharge process. After fully charging to 3.5 V, these TPB signals shift back to their original positions (curve f in Figure 2 d). Thus, the above observations reflect that C=O groups are active sites during the electrochemical reaction process. Meanwhile, the vibrations of other functional groups are well‐preserved (Supporting Information, Figure S13), which further supports the cyclic voltammetry (CV) and galvanostatic discharge/charge studies.  
为了验证电化学氧化还原过程的可逆性，14通过原位XRD在不同的放电和充电状态下监视TPB电极（请参见“支持信息”中的安装图，图S12）。如图2c所示，在放电过程中，分别对应于14.5°，15.7°和32.8°的TPB的主峰逐渐减小，而这些峰逐渐出现并在充电过程中增强。在3.5 V的完全充电状态下，TPB的特征峰移回到其原始位置，表明反应过程是可逆的。15为了进一步探索TPB的反应机理，我们收集了不同放电和充电状态下的电极。拆卸的电池。放电/再充电产物通过异位FTIR光谱进行了检查（图2 d）。大约1788 cm-1处的强振动吸收被赋予酰亚胺基团的C = O拉伸模式16，而1690 cm-1被赋予醌基团的C = O拉伸模式3a和1055 cm-1被指定为TPB烯醇基团的= CO拉伸模式。2b放电至2.8 V（图2 d中的曲线b）时，保留了C = O和= CO信号，C = O峰位于1690 cm-1消失，表明醌基的C = O变为= CO基，并说明在放电过程的第一步中，C = O醌基经历了电子还原。当完全放电至1.5 V时，C = O信号消失，而= C-O信号保留（图2 d中的曲线c）。此现象表明，在放电过程的第二步中，酰亚胺基团的C = O获得了电子。对于充电过程，观察到C = O峰的恢复，这与在放电过程中观察到的相反。在完全充电至3.5 V之后，这些TPB信号移回到其原始位置（图2 d中的曲线f）。因此，以上观察结果反映出C ＝ O基团是电化学反应过程中的活性位点。同时，其他官能团的振动得到了很好的保留（支持信息，图S13），这进一步支持了循环伏安法（CV）和恒电流放电/充电研究。

DFT calculations demonstrate the redox reactions of TPB. Firstly, structural optimization was performed with the Gaussian 03W program package (B3LYP method with 6‐311G (d, p) basis sets),17 which balanced descriptors for quinone derivatives with convergence difficulties. Secondly, electrostatic potential (ESP) analysis of the van der Waals (vdW) surface was performed using the Multiwfn 3.3.8 software package to predict the possible lithium insertion positions.18 Figure 2 e clearly shows that the eight positions with minimum ESP values are all near the ten carbonyl groups, corresponding to six possible lithium insertion points (local ESP minima that are too close to each other are naturally considered as one possible lithium‐insertion site). Among them, two positions displayed especially low ESP values (−46.4 kcal mol−1), suggesting a two‐step lithium insertion mechanism. Calculation of the LUMO levels for TPB confirm that six lithium insertions are the maximum number of insertions that might be expected. Plots of the frontier molecular orbitals are presented in the Supporting Information (Figures S14–S16). According to the experimental and DFT results, we set the theoretical capacity of TPB to 233 mA h g−1. Under this condition, the experimental initial capacity of TPB reached 95.28 % of the maximum. Additionally, the results of the ESP analysis demonstrate that a high potential is achieved with coordination interactions of the oxygen atoms to lithium, and six reversible redox couples are available with Li6TPB/TPB by two steps (Figure 2 f). Li6TPB/TPB redox structures reveal that each lithium atom is closely bonded by two or three carbonyl groups, thereby contributing to the exceedingly high voltage of the TPB molecules and the high stability after lithiation. The theoretical potential of lithium insertion is 3.63 V for the first two lithium ions and 2.28 V for the next four lithium ions, giving a reasonable explanation for the two plateaus seen in the experimental discharge curve.  
DFT计算证明了TPB的氧化还原反应。首先，使用高斯03W程序包（具有6-311G（d，p）基集的B3LYP方法）17进行结构优化，该程序平衡了收敛困难的醌衍生物的描述符。其次，使用Multiwfn 3.3.8软件包对范德华（vdW）表面进行静电势（ESP）分析，以预测可能的锂插入位置。18 **图2e清楚地表明，具有最小ESP值的八个位置为全部靠近十个羰基，对应于六个可能的锂插入点（彼此距离太近的局部ESP最小值自然被认为是一个可能的锂插入位点）。** **其中，两个位置显示的ESP值特别低（−46.4 kcal mol-1），这表明锂的插入过程分为两步。** **通过计算TPB的LUMO含量，可以确定六个锂插入是预期的最大插入数。** 边疆分子轨道图在支持信息中列出（图S14-S16）。根据实验和DFT结果，我们将TPB的理论容量设置为233 mA h g-1。在此条件下，TPB的实验初始容量达到最大值的95.28％。另外，ESP分析的结果表明，通过氧原子与锂的配位相互作用可以实现高电位，并且Li6TPB /TPB可通过两个步骤获得6个可逆氧化还原对（图2f）。 Li6TPB /TPB的氧化还原结构显示每个锂原子被两个或三个羰基紧密键合，从而有助于TPB分子的极高电压和锂化后的高稳定性。前两个锂离子的锂插入的理论电势为3.63 V，接下来的四个锂离子为2.28 V，这为实验放电曲线中看到的两个平稳期提供了合理的解释。

We further compared the electrochemical performance (Figure 3) of TPB to 2,3,5,6‐tetrachloro‐1,4‐benzoquinone (TCB). Figure 3 a presents the rate capability of the two electrodes at different current rates. The discharge capacities of the TCB electrode decrease significantly from 0.1 to 10 C, whereas the TPB electrode displays high discharge capacity between current rates of 0.1 and 10 C because of its extended conjugated structure. Figure 3 b shows the corresponding first discharge/charge curves of TPB batteries with different current rates. The discharge capacity was 155 mA h g−1 even at 10 C, corresponding to 66.5 % of the theoretical capacity (233 mA h g−1). Figure 3 c displays the cycling performance of TCB and TPB; the initial discharge capacity of TPB is 223.2 mA h g−1 at 0.2 C and a capacity retention of more than 91.4 % is maintained after 100 cycles (Figure 3 c). The Coulombic efficiency reaches around 100 % during the whole cycling test. In comparison, the capacity of TCB is only 10 mA h g−1 at 0.2 C after 50 cycles. The fact that TCB is highly soluble in the electrolyte leads to a serious loss of active materials from the electrodes during the cycling process. The excellent capacity retention of TPB is attributed to the high structural stability and insolubility of the material in the electrolyte, which arises from the strong and rigid binding of the phthalimide groups in the molecular structure. This feature was further confirmed by 1H NMR spectroscopy, which demonstrated that the charge state of TPB after 50 cycles is consistent with that of the pristine state (Supporting Information, Figure S17). Moreover, the scanning electron microscope (SEM) images, accompanied by the optical photographs, suggest that the discharge/charge products generated during cycling of TPB possess similar structural stability and insolubility (Supporting Information, Figure S18). More importantly, the initial discharge potential of TPB is 3.05 V, which is higher than most other reported organic cathodes. This result is in accordance with our expectations and further confirms the benefits of multiple carbonyl groups in the enhancement of the reduction potential.  
我们进一步比较了TPB与2,3,5,6-四氯-1,4-苯醌（TCB）的电化学性能（图3）。图3a展示了两个电极在不同电流速率下的速率能力。TCB电极的放电容量从0.1降至10 C明显降低，而TPB电极由于其扩展的共轭结构而在0.1至10 C的电流速率之间显示出高放电容量。图3 b显示了不同电流速率下TPB电池的相应第一次放电/充电曲线。即使在10C下，放电容量也为155 mA h g-1，相当于理论容量（233 mA h g-1）的66.5％。图3c显示了TCB和TPB的循环性能。 TPB的初始放电容量为0.2 C时为223.2 mA h g-1，经过100个循环后，容量保持率保持在91.4％以上（图3 c）。在整个循环测试中，库仑效率达到约100％。相比之下，经过50个循环，TCB的容量在0.2 C时仅为10 mA h g-1。 TCB在电解质中高度可溶这一事实导致在循环过程中电极上活性物质的严重损失。 **TPB优异的容量保持能力归因于该材料在电解质中的高结构稳定性和不溶性，这归因于邻苯二甲酰亚胺基团在分子结构中的牢固结合。** 1H NMR光谱进一步证实了这一特征，表明50个循环后TPB的电荷状态与原始状态一致（支持信息，图17S）。此外，扫描电子显微镜（SEM）图像以及光学照片表明，TPB循环过程中产生的放电/电荷产物具有相似的结构稳定性和不溶性（支持信息，图S18）。更重要的是，TPB的初始放电电位为3.05 V，高于大多数其他报道的有机阴极。该结果符合我们的预期，并进一步证实了多个羰基在增强还原电位方面的益处。

![](https://onlinelibrary.wiley.com/cms/asset/5cc80ce8-fbcc-4de0-9788-1a764c03fef7/ange201706604-fig-0003-m.jpg)  
a) The rate performance of TPB and TCB. b) Discharge and charge profiles of TPB at different current rates. c) Long‐term cycling performance of TPB and TCB at 0.2 C.  

a）TPB和TCB的速度性能。 b）在不同电流率TPB放电和充电曲线。 c）中TPB长期循环性能和TCB以0.2C

## Conclusion
In conclusion, TPB addresses the important challenge of high solubility of organic electrodes in aprotic electrolytes. The TPB compound formed upon coordination of rigid phthalimide groups to a molecular benzoquinone skeleton was remarkably insoluble in non‐aqueous electrolyte. Benefiting from this characteristic, application of TPB as a cathode in rechargeable LIBs produces an initial discharge capacity of 223.2 mA h g−1 at 0.2 C with 91.4 % capacity retention after 100 cycles. Furthermore, the enhanced electronic conjugation of TPB and favorable synergistic reactions between the carbonyl groups and rigid aromatic rings resulted in an excellent rate performance (180 mA h g−1 at 2 C) and high initial reduction potential (3.05 V). Considering the simple design and facile synthetic method, our strategy provides a new method for fabrication of low molecular weight organic compounds as electrode materials for rechargeable batteries.  

总之，TPB解决了在质子惰性的有机电解质电极高溶解度的重要的挑战。在邻苯二甲酰亚胺的刚性基团的配位形成的分子苯醌骨架的化合物TPB在非水电解质显着不溶性的。从该特性受益，应用TPB作为可充电LIBS阴极产生的223.2毫安ħG-1的初始放电容量在0.2C下与100次循环后91.4％的容量保持率。此外，TPB和羰基和硬性芳族环之间的有利的协同反应的强化电子共轭导致了优异的倍率性能（180毫安ħG-1在2℃）和高的初始还原电位（3.05 V）。考虑到简单的设计和容易合成方法，我们的策略提供了作为电极材料用于可再充电电池的低分子量有机化合物的制造的新方法。

##  Conflict of interest
The authors declare no conflict of interest.  
作者宣称没有利益冲突。

## SEI
### 1. Scheme S1: General synthetic routes to the target produce TPB.
### 2. Experimental Section
#### Synthesis of Tetra-(phthalimido)-benzoquinone:[1]
50.0 grams of tetrachloro-p-benzoquinone (0.20mol, 98% Alfa Aesar) was dissolved in 500 mL of acetonitrile (ACN, HPLC grade, J.T. Baker) and 150.0 grams of potassium phthalimide (0.80mol, 98%, Sigma-Aldrich) was added to the mixture. The reaction mixture was refluxed with stirring for 12h under nitrogen atmosphere. Afterwards the reaction mixture was cooled to room temperature and yellow solid was collected using suction filtration. Further the filtered solid was dissolved in DMF (200 mL, AR, Tianjin Heowns Biochem LLC) and stirred at 100℃ for 10 min and the hot solution was filtered to get brown-yellow powder. The residue is suspended in 500 milliliters of water at 90℃ and then again filtered with suction . The operation is repeated twice. It is then dried in the desiccator at 105℃. There are obtained brown-yellow powder, which is insoluble in the usual solvents.   
将50.0克四氯对苯醌（0.20mol，98％Alfa Aesar）溶于500 mL乙腈（ACN，HPLC级，JT Baker）和150.0克邻苯二甲酰亚胺钾（0.80mol，98％，Sigma-Aldrich）加入到混合物中。将反应混合物在氮气气氛下搅拌回流12小时。然后将反应混合物冷却至室温，并使用抽滤收集黄色固体。进一步将过滤的固体溶解在DMF（200mL，AR，Tianjin Heowns Biochem LLC）中，并在100℃下搅拌10分钟，将热溶液过滤，得到棕黄色粉末。将残留物悬浮在90℃的500毫升水中，然后再次抽滤。该操作重复两次。然后在干燥器中于105℃干燥。得到棕黄色粉末，其不溶于常规溶剂。

#### Characterization of TPB
Fourier Transform Infrared Spectroscopy (FTIR) was recorded with Bruker TENSOR П. X-ray diffraction (XRD) was obtained on Rigaku SmartLab (Cu Kα 3 radiation). The morphology of TPB was viewed by field-emission scanning electron microscopy (SEM, JEOL JSM7500F). H spectrum (1 H-NMR) of TPB was tested by Bruker AVANCE III 400MHz. 13 C-NMR spectrum was obtained VARIAN Infinityplus-400. UV-Vis spectra were collected on a Jasco V-550 spectrophotometer. Thermal stabilities were analyzed using a NETZSCH analyzer. Fabrication of ether-based electrolyte with 1M Li salt concentration 1M LiTFSI/DOL+DME electrolyte were prepared by adding a specific content of lithium bis(trifluoromethanesulfonyl)imide (LiN(SO2 CF3)2 , LiTFSI (Shanghai Chengjie Co., China) into the mixed liquid of 1,3-dioxolane (DOL ， Alfa Aesar)/dimethoxyethane (DME, J&K) (DOL/DME=1:1 in volume). The mixtures were stirred for 24 h at 25 °C under Ar atmosphere in the glove box to get the final electrolyte.  
用Bruker TENSORП记录傅里叶变换红外光谱（FTIR）。在Rigaku SmartLab（CuKα3辐射）上获得X射线衍射（XRD）。通过场发射扫描电子显微镜（SEM，JEOL JSM7500F）观察TPB的形态。 TPB的H光谱（1 H-NMR）用Bruker AVANCE III 400MHz测试。 VARIAN Infinityplus-400获得13 C-NMR谱。在Jasco V-550分光光度计上收集UV-Vis光谱。使用NETZSCH分析仪分析热稳定性。通过添加特定含量的双（三氟甲磺酰基）酰亚胺锂（LiN（SO2 CF3）2，LiTFSI（中国上海成捷））制备1M Li盐浓度的醚基电解质1M LiTFSI /DOL + DME电解质1,3-二氧戊环（DOL，Alfa Aesar）/二甲氧基乙烷（DME，J＆K）（DOL /DME = 1：1的混合液）的混合物在Ar气氛中于25°C搅拌24 h。手套箱中得到最终的电解质。

#### Electrical conductivity measurements.
To measure the electrical conductivity, the around 100 mg of sample powders was pressed by 20 MPa into a about 13 mm diameter, 0.5 mm thick chip. two stainless steel electrodes (16 mm diameter, 2 mm thick) were placed onto two faces of the chip and held by an alligator clip. The resistivity test was performed using Ametek Parstat 1.  A stainless steel chip (16 mm diameter, 2 mm thick, resistivity 710 -4 Ωmm) was used as reference. The resistance values (R) of the samples were determined by voltmeter-ammeter method. The conductivity σ was deduced using relation: σ = 1/ = h/(R S), where  is resistivity and S and h are the surface and thickness of the chips. The electrical conductivities are determined to be 2.2310-5 , 1.4610-2 and 4.5110-2 S/cm for pure TPB, 70 wt % TPB and 50 wt % TPB, respectively. The electrical conductivities of 50 wt % TPB is optimized loading (Figure S10). Battery Preparation Composition Optimization: The cathode compositions was employed in this paper. In order to obtain obtain the batteries optimal electrochemical properties, the cathode comprised of 50 and 70 wt% content loadings of TPB as the active material and 10% PVDF binder were dispersed in N-methyl-2-pyrrolidinone (NMP) and grounded inside a mortar with a pestle to obtain the uniform “slurry”, respectively. Then, the  4 slurry was spread onto an Al foil with a spatula, followed by subsequent drying in vacuum (100°C, 10 hours). Then, the coating Al foil was cut into 10 mm discs in diameter (electrode obtained). Electrode parameters are as follows: the loading amount is around 1-1.4mg/cm2 , the thickness of electrode is about 25-35µm. Next, lithium metal was used as the anode and reference electrode, and Celgard 2320 was used as the separator. The CR2032 coin-type batteries were produced in an Ar-filled glove box (Mikrouna Universal 2440/750). After the different loading of TPB batteries were prepared and evaluated at different current rate (Figure S11a). The cathode material loading of 50%TPB shows better electrochemical properties than 70%TPB. The high impedance (Figure S11b) of batteries containing 70 wt% TPB corroborates the decrease in rate performance compared to that composed of 50 wt% TPB. The optimized loading content composition determined for 50%TPB, 40% Super P and 10% PVDF (5:4:1) was applied subsequently all experiment. [2]  
为了测量电导率，将约100 mg的样品粉末在20 MPa下压成直径约13 mm，厚0.5 mm的碎屑。将两个不锈钢电极（直径16毫米，厚2毫米）放置在芯片的两个面上，并用鳄鱼夹固定。电阻率测试是使用Ametek Parstat 1进行的。以不锈钢芯片（直径16 mm，厚度2 mm，电阻率7×10 -4Ω·mm）作为参考。通过电压表-电流表法确定样品的电阻值（R）。电导率σ使用以下关系式推导：σ= 1/= h/（RS），其中为电阻率，S和h为芯片的表面和厚度。对于纯TPB，70wt％TPB和50wt％TPB，电导率被确定为分别为2.23×10-5、1.46×10-2和4.51×10-2 S/cm。 TPB 50 wt％的电导率是优化的负载（图S10）。电池制备成分的优化：本文采用了正极成分。为了获得最佳的电池电化学性能，将包含50％和70％重量含量的TPB作为活性材料和10％PVDF粘合剂组成的阴极分散在N-甲基-2-吡咯烷酮（NMP）中并在用研钵分别研磨，以获得均匀的“浆料”。然后，将这4种浆料用刮刀涂在Al箔上，随后在真空中干燥（100℃，10小时）。然后，将涂覆的Al箔切成直径为10mm的圆盘（获得电极）。电极参数如下：负载量为1-1.4mg/cm2左右，电极厚度为25-35μm。接下来，将锂金属用作阳极和参比电极，并将Celgard 2320用作隔板。CR2032硬币型电池是在装有Ar的手套箱（Mikrouna Universal 2440/750）中生产的。在准备了不同负载的TPB电池后，以不同的电流速率对其进行了评估（图S11a）。阴极材料负载量为50％TPB时，电化学性能优于70％TPB。包含70 wt％TPB的电池的高阻抗（图S11b）证实了与由50 wt％TPB组成的电池相比，速率性能的下降。**随后在所有实验中均采用针对50％TPB，40％Super P和10％PVDF（5：4：1）确定的最佳负载量组成。[2]**

#### Electrochemical measurements
The galvanostatic discharge/charge tests were carried on LAND-CT2001A battery testing instrument (LAND Electronic Co.). Cyclic oltammograms (CVs) were carried out at a scan rate of 0.1 mV/s using a Parstat 263A electrochemical workstation (AMETEK Co.). All the electrochemical tests were operated at room temperature.  
恒电流放电/充电测试是在LAND-CT2001A电池测试仪（LAND Electronic Co.）上进行的。使用Parstat 263A电化学工作站（AMETEK Co.）以0.1 mV /s的扫描速率进行循环眼线描记图（CV）。所有电化学测试均在室温下进行。

### 16. Computational details[3-6]
#### Softwares, methods and basis sets:
Structural optimization performed with Gaussian 03W program package applied  B3LYP method with 6-311G (d, p) basis sets, which well balance the good description of quinone derivatives and the convergence difficulties.[4] 243 Electrostatic potential (ESP)  analysis on van der Waals surface was done to predict the possible Li insertion positions using multiwfn 3.3.8 software package.[5] When considering the single point energies of the optimized structures, a dielectric constant of 7.16 was adopted with regard to the experimental solvent,[6] 247 1:1 mixture of  1,3-dioxolane (DOL) and dimethoxyethane (DME) in volume, and the basis set was  enlarged to 6-311+G (d, p) to better include the influence of the large conjugated  structures. Free energy was calculated by adding thermal correction to Gibbs free  energy to single point energy obtained using the SMD solvent model.  
使用高斯03W程序包进行的结构优化应用了具有3-311G（d，p）基集的B3LYP方法，很好地平衡了对醌衍生物的良好描述和收敛困难。[4] 243使用multiwfn 3.3.8软件包对范德华表面进行了静电势（ESP）分析，以预测锂的可能插入位置。[5]考虑优化结构的单点能量时，实验溶剂的介电常数为7.16，[1] 3-二氧戊环（DOL）和二甲氧基乙烷（DME）的体积比为[6] 247 1：1，并将基础集扩大到6-311+G（d，p），以更好地包括大共轭结构的影响。通过将热校正加到吉布斯自由能的热值上，以计算使用SMD溶剂模型获得的单点能量。

#### Computations of TPB’s frontier molecular orbitals:
The TPB molecule has a LUMO energy of -3.63 hartree, and the insertion of two Li  atoms raised the LUMO energy up to -2.52 hartree. After the insertion of six Li atoms,  the LUMO energy of Li6TPB raised up to -0.98 hartree, much higher than that of  Li’s(-1.52 hartree), indicating difficulties for electrons to further transmit from Li  atom to Li6TPB molecule.  
TPB分子的LUMO能量为-3.63 hartree，两个Li原子的插入将LUMO能量提高到-2.52 hartree。插入六个Li原子后，Li6TPB的LUMO能级升至-0.98 hartree，远高于Li's（-1.52 hartree）的LUMO能级，这表明电子难以进一步从Li原子传输到Li6TPB分子。
