Repository: greedbob/PaperNotebook

# Li-ion-Battery Organic Electrode
锂离子电池有机电极材料的发展、制备和测试

1. [2019 Jiaheng Zhang 含偶氮基团的有机化合物作为电极材料的锂离子全电池](Azo‐Group‐Containing-Organic-Compounds-as-Electrode-Materials-in-Full‐Cell-Lithium‐Ion-Batteries/article.md)
   - 有机化合物偶氮苯4,4-二羧酸锂（ADL）作为全电池LIB负极。
   - ADL与炭黑和藻酸钠以6:3:1的重量比混合，形成均匀的浆料。将粉末与水和NMP溶剂混合。然后，使用刮刀法将阳极浆料以〜4μmg cm-2的面积质量负荷粘贴在〜9μm的铜箔上，其膜厚400μm，然后在150℃下干燥。65°C真空烘箱中放置24h。
   - ADL作为负极，LiCoO2（LCO/ADL）或LiFePO4（LFP/ADL）作为正极以及1 M LiPF6溶于碳酸亚乙酯/碳酸二亚乙酯（EC:DEC = 1:1）作为电解质。然后，进行了异位X射线衍射（XRD），异位X射线光电子能谱（XPS）和扫描电子显微镜（SEM），以了解电化学反应过程中的电荷存储机理和结构变化。
   - 根据充电/放电测量，在电流密度为100 mA g-1的情况下，经过200次循环后，LFP/ADL的比容量保持率（88.05％）高于LCO/ADL全电池（73.79％）。
   - XPS分析显示，LCO/ADL满电池的ADL阳极上的金属Li沉积导致容量快速衰减和循环性能差，而LFP/ADL满电池的ADL阳极上观察到无锂金属沉积，这说明了LFP/ADL全电池具有更高的循环稳定性和容量保持率。

2. [2019] [LiPF6稳定剂和过渡金属阳离子清除剂：双功能联吡啶基配体，用于锂离子电池应用](LiPF6-Stabilizer-and-Transition-Metal-Cation-Scavenger-A-Bifunctional-Bipyridine-Based-Ligand-for-Lithium-Ion-Battery-Application/article.md)  
   - 由于PF5的强路易斯酸性，LiPF6相对较高的反应性会引起诸如大量电解质劣化（包括有毒化合物的形成），固体电解质中间相和阴极电解质中间相生长以及过渡金属溶解-迁移-沉积等问题。LiPF6相关的老化过程是LIB的比容量和能量衰减的主要原因之一。
   - 为了解决这些问题，采用了一种双功能不溶性配体2,2'-联吡啶-4,4'-二羧基二锂盐（Li2BPy），以（1）通过其Lewis碱性稳定LiPF6，（2）阻止过渡金属通过配体-过渡金属络合通过电解质迁移。
   - 在室温下，在圆底烧瓶中混合2,2'-联吡啶-4,4'-二羧酸（976.8 mg，4.0 mmol，1.0当量）和氢氧化锂（191.6 mg，8.0 mmol，2.0当量）。在搅拌下，加入H2O（6mL）。将白色悬浮液在室温下搅拌30分钟，得到均匀的浅黄色溶液。使用过量（80毫升）丙酮沉淀Li2BPy。然后将获得的沉淀物在丙酮中重结晶两次以除去杂质。将产品在减压（<10–3 mbar）下于60°C预干燥过夜，然后在减压（<10–6 mbar）下用Pfeiffer Vacuum HiPace 80涡轮泵在60°C下进一步干燥48 h 。
   - DFT计算了PF5-与Li2BPy的反应活化能 **可以借鉴计算可能生成的目标产物的可能性**

3. [4,4'-联苯二羧酸钠配位化合物作为Na离子电池的阳极](Hoi-Ri-Moon-4-4-Biphenyldicarboxylate-sodium-coordination-compounds-as-anodes-for-Na-ion-batteries/article.md)  
   - bpdc-钠盐的晶体结构和电化学性能。通过有意合成（例如沉淀法和溶剂热法）获得了bpdc-钠盐中不同程度的去质子化和不同配位的水分子，从而形成了具有三种不同晶体结构的bpdc-钠盐。使用单晶XRD确定其晶体结构。
   - bpdc-钠盐表现出令人鼓舞的电化学性能，在200℃时可逆容量为200 mA h g-1。相对于Na /Na +为0.5 V，在150个循环中容量可忽略不计，即使在20 C的速率下也具有约100 mA h g-1的出色速率性能。bpdc-钠盐的碱化/脱盐以两相反应进行。另外，bpdc-钠盐中的去质子化程度不仅影响电化学性能，而且影响相应的反应机理。与部分去质子化的bpdc-钠盐（NaHbpdc）相比，完全去质子化的bpdc-二钠盐（Na2bpdc）显示出更好的库仑效率和速率性能。与Na2bpdc不同，Na2bpdc在糖化和脱泡过程中表现出可逆的相变，而NaHbpdc在循环过程中表现出不可逆的相变。
   - 在室温下，向搅拌的H 2 bpdc（2.42g，0.01mol）的水悬浮液（25mL）中加入NaOH（1.20g，0.03mol）的水溶液（7mL）。反应完成后，将溶液过滤，并将乙醇（20mL）加入滤液中，得到白色沉淀。过滤获得的白色沉淀物，用乙醇洗涤，并在空气中干燥。
   - 将电化学活性材料的样品（57.1 wt％）与炭黑（Super P，28.6 wt％）和羧甲基纤维素（CMC，14.3 wt％）混合。电极材料的负载量约为1 mg cm-2。电化学性能是用2032个带有Na金属阳极和0.8M NaClO4的硬币电池在碳酸亚乙酯和碳酸二乙酯（1 :: 1 v /v）的电解质溶液的混合物中评估的。恒电流实验是在30°C下进行的，使用了18.7 mA g-1（约0.1 C）和20.3 mA g-1（约0.1 C）的比电流密度来评估NaHbpdc和Na2bpdc的循环性能。为了进行速率性能评估，将放电（消磁）电流密度固定为0.1 C，并改变充电电流。 GITT实验是在相对于Na /Na +的0.1至2.5 V之间进行的，方法是每隔1 h施加一个对应于C/20速率的电流，间隔1 h的休息时间。


4. [2015 Yong-Lei 扩展的π共轭系统，用于快速充电和放电的钠离子电池](Yong-Lei-2015-Extended-pi-Conjugated-System-for-Fast-Charge-and-Discharge-Sodium-Ion-Batteries/article.md)  
   - 为了获得高速率性能，毫无疑问，三个方面非常关键，包括**电荷传输和收集，充电和放电状态的稳定性以及离子扩散**。受到有机电子学中有机半导体分子设计的启发，其中扩展的π共轭体系不仅可以稳定+1或-1荷电状态，还可以促进电荷传输，我们在此着重介绍分子设计，即利用扩展π共轭系统的优势来改善电池性能并解决当前快速充电和放电的挑战。
   - π共轭体系的扩展是可预测的，这有利于快速电荷的传输和收集，并改善了在快速充放电过程中对Na离子的快速插入/抽取的耐受性。同时，扩展π共轭体系也有助于增强分子间的相互作用（例如π–π或C–H··π相互作用），这可能导致逐层的分子排列。这种逐层的分子排列有望为两层之间的离子扩散形成一条快速途径。  
   - ![](https://pubs.acs.org/na101/home/literatum/publisher/achs/journals/content/jacsat/2015/jacsat.2015.137.issue-8/jacs.5b00336/20150226/images/medium/ja-2015-00336j_0002.gif)  
   - SSDC电极的高容量和高可循环性可能是由于扩展的π共轭体系所致，因为它可以：
     - （1）改善电荷传输并稳定充电和放电状态
     - （2）增强表面活性。分子间的相互作用和由此产生的梯形堆积结构促进了Na离子的插入/提取  
   - SSDC的合成：根据报道的关于对苯二甲酸锂制备的文献制备4,4'-苯乙烯-二羧酸钠。（29）加入4,4'-Stilbenedidi羧酸（1.00 g，3.73 mmol）和氢氧化钠（0.31 g，7.83 mmol）在室温下加入30 mL乙醇。搅拌过夜后，将悬浮的混合物过滤。将产物用EtOH洗涤3次，并伴随超声波以更好地溶解杂质。该过程得到1.15g的白色固体（产率：99％）。将产物在110℃下真空干燥过夜。购买了化合物，试剂和溶剂，无需进一步纯化即可直接使用。
   - 将电化学活性材料（SSDC或SBDC）样品与炭黑（Super P）和CMC以50:40:10的重量比混合，然后使用刮刀在约1 mg cm– 2质量加载。溶剂是水。通过使用相同的方法获得  的。金属钠用作对电极，并且两个电极通过玻璃纤维隔板分开。在室温下，使用LANHE-CT2001A测试系统在2.5-0.1 V（vs Na/Na+）的不同电流密度下进行恒电流实验。

5. [锂离子电池共轭二羧酸盐阳极](2009-Conjugated-dicarboxylate-anodes-for-Li-ion-batteries/article.md)  
   - Li2C8H4O4（对苯二甲酸锂）和Li2C6H4O4（反-粘康酸锂），在分子核内共轭有羧酸盐基团，它们分别能够与每个式单位的两个和一个额外的Li发生电势反应0.8和1.4 V，可逆容量分别为300和150 mA h g-1。用聚环氧乙烷基电解质将活性保持在80°C。 Li2C8H4O4和Li2C6H4O4负极的一个值得注意的优势是，与1 M的LiPF6碳酸亚乙酯-碳酸二甲酯电解质相比，碳电极具有更高的热稳定性，这将使锂离子电池更安全。
   - ![41563_2009_Article_BFnmat2372_Equ2_HTML.gif](.\2009-Conjugated-dicarboxylate-anodes-for-Li-ion-batteries/imgs/41563_2009_Article_BFnmat2372_Equ2_HTML.gif)  
   - Li2C8H4O4和Li2C6H4O4相均通过在乙醇（一种难溶解二盐的介质）中与相应的对苯二甲酸和粘康酸C8H6O4和C6H6O4（Aldrich或Alfa，98％）与过量5％的LiOH·H2O粉末（Fluka; 99％）反应24h制备。将乳状悬浮液离心并用乙醇洗涤三次，然后在150℃下在初级真空下干燥。乙醇-水介质同样成功，但是在这种情况下，由于溶解度较高，因此可以得到较粗的颗粒。同样，也可以使用Li2CO3代替LiOH·H2O来生产具有不同粒径的二羧酸盐。  
   - 用30％w /w的炭黑（SP）球磨10分钟后，我们的材料的电化学性能与锂相比进行了测试。

6. [从生物质到可持续锂离子电池的可再生LiXC6O6有机电极](2008-From-Biomass-to-a-Renewable-LiXC6O6-Organic-Electrode-for-Sustainable-Li‐Ion-Batteries/cssc.200700161.html.trans.md)
   - 罗丹地酸二锂制备方法：10小时的反应时间，达到沉淀收率从87％至90％  
   - ![](https://onlinelibrary.wiley.com/cms/asset/46058b2b-01fd-4714-8e34-326cf359f248/msch001.jpg)  
   - 电极材料：Li2C6O6/C复合材料（85:15）
   - 电化学性能：1.5 V和3.5 V，交换4单位Li，580 mAh g-1

File: Li-ion-Battery-Organic-Electrode/Jun-Chen-2013-Fused-Heteroaromatic-Organic-Compounds-for-High‐Power-Electrodes-of-Rechargeable-Lithium-Batteries/aenm.201200947.html.md
# Fused Heteroaromatic Organic Compounds for High‐Power Electrodes of Rechargeable Lithium Batteries  用于可充电锂电池大功率电极的熔融杂芳族有机化合物

> Yanliang Liang, Peng Zhang, Siqi Yang, Zhanliang Tao, Jun Chen
> Adv. Energy Mater. 2013, 3, 600–605
> DOI: [10.1002/aenm.201200947](https://doi.org/10.1002/aenm.201200947)

## Abstract
Organic redox compounds are emerging electrode materials for rechargeable lithium batteries. However, their electrically insulating nature plagues efficient charge transport within the electroactive bulk. Alternative to the popular solution of elaborating nanocomposite materials, herein we report on a molecular‐level engineering strategy towards high‐power organic electrode materials with multi‐electron reactions. Systematic comparisons of anthraquinone analogues incorporating fused heteroaromatic structures as cathode materials in rechargeable lithium batteries reveal that the judicious incorporation of heteroaromatics improves the cell performance in terms of specific gravimetric capacity, working potential, rate capability, and cyclability. Combination studies with morphological observation, electrochemical impedance characterization, and theoretical modeling provide insight into the advantage of heteroaromatic building blocks. In particular, benzofuro[5,6‐b]furan‐4,8‐dione (BFFD) bearing furan moeities shows a reversible capacity of 181 mAh g−1when charged/discharged at 100C, corresponding to a power density of 29.8 kW kg−1. These results have pointed to a general design route of high‐rate organic electrode materials by rational functionalization of redox compounds with appropriate heteroaromatic units as versatile structural tools.  
有机氧化还原化合物是可再充电锂电池的新兴电极材料。然而，它们的电绝缘性质困扰着电活性块内的有效电荷传输。作为阐述复杂的纳米复合材料的流行解决方案的替代方案，我们在此报告了一种针对具有多电子反应的高功率有机电极材料的分子级工程策略。蒽醌类似物在可充电锂电池中掺入融合的杂芳族结构作为正极材料的系统比较表明，明智地掺入杂芳族化合物可改善电池的比重，工作电位，倍率能力和可循环性。结合形态学观察，电化学阻抗表征和理论建模的研究可以深入了解杂芳族结构单元的优势。尤其是，带有呋喃部分的苯并呋喃[5,6-b]呋喃-4,8-​​二酮（BFFD）在100C充电/放电时显示出181 mAh g-1的可逆容量，对应于29.8 kW kg-的功率密度1。这些结果表明，通过合理地功能化氧化还原化合物以及适当的杂芳族单元作为通用结构工具，可以设计出高速率有机电极材料的一般设计路线。

##  1. Introduction
Organic electrode materials are interesting candidates for the construction of sustainable, low‐cost, and functional energy storage systems.1, 2 Recent years have witnessed the rapid progress in the application of rechargeable batteries with high energy/power density, cycling stability, and safety.3-7 State‐of‐the‐art organic electrodes are polymeric and molecular compounds containing redox‐acitve functional groups.3 Compared to the earlier generation of organic electrode materials, i.e. conducting polymers, they possess much higher theoretical capacities (usually 200−600 mAh g−1) but suffer from poor electrical conductivity. As a result of sluggish charge transport within the bulk, high‐rate capabilities of organic electrode materials are only achieved by certain classes of redox polymers in the form of nanocomposites with low‐dimensional carbon nanostructures.8-10 Small‐molecule materials, often preferred over their polymeric counterparts for their well‐defined chemical structures and synthetic reproducibility,11 exhibit even worse rate performance. While high power densities of ∼104 W kg−1 have been reported for polymer electrodes in lithium batteries, much lower values of 700−1200 W kg−1 are obtained by molecules.12-15 To date, the molecular‐level design strategy towards the improvement of charge transport in organic electrode materials is still limited. In our continuous work on conjugated systems and the numerous studies on organic electronics, we notice that one of the most versatile approaches in the development of organic semiconductors is the judicious incorporation of heteroaromatic structures, through which the morphological and electronic properties of the target compounds are predictably tuned in a wide range.11, 16, 17 For example, thiophene and furan moieties are common structural tools to tune the hole mobility of hole‐transporting materials, and pyridine ring is an important electron‐withdrawing moiety in electron‐transporting materials.18-20 Besides, the energy levels of molecular orbitals and hence the redox potentials can be shifted by utilizing aromatic cores with appropriate electron richness/deficiency.21, 11 The abundance of simple heterocycles in natural products also implies a practical means of electrode modification. Although heteroaromatic moieties are sporadically found in organic electrode compounds,22, 23 they have not been regarded as functional building blocks that deserve particular considerations during structural engineering.  
有机电极材料是构建可持续，低成本和功能性储能系统的有趣候选材料。1、2近年来，目睹了具有高能量/功率密度，循环稳定性和安全性的可充电电池的应用迅速发展。3-7最先进的有机电极是含有氧化还原官能团的聚合物和分子化合物。3与较早的有机电极材料（即导电聚合物）相比，它们具有更高的理论容量（通常为200-600 mAh g-1），但导电性较差。由于本体中的电荷传输缓慢，只有某些类别的氧化还原聚合物以具有低维碳纳米结构的纳米复合材料的形式才能实现高速率的有机电极材料。8-10小分子材料，通常是首选由于其明确的化学结构和合成重现性，其性能优于聚合物同类产品11，其速率性能甚至更低。尽管据报道锂电池中的聚合物电极具有约104 W kg-1的高功率密度，但分子获得的值却低得多，为700-1200 Wkg-1。12-15迄今为止，分子水平的设计策略是在有机电极材料中电荷传输的改进仍然是有限的。在我们对共轭体系的不断研究和对有机电子学的大量研究中，**我们注意到有机半导体开发中最通用的方法之一是明智地掺入杂芳族结构，通过该杂化芳族结构可以使目标化合物的形态和电子特性得以实现**。例如，噻吩和呋喃部分是调节空穴传输材料的空穴迁移率的常用结构工具，吡啶环是吡啶在电子传输材料中的重要吸电子部分。例如，11,16,17。 18-20此外，**利用具有适当电子富集/缺乏的芳香核，可以改变分子轨道的能级，从而改变氧化还原电势**。21，11天然产物中简单杂环的丰富也暗示着电极修饰的一种实用手段。尽管杂芳基部分偶尔出现在有机电极化合物中[22，23]，但尚未将它们视为功能性的结构单元，在结构工程中应予以特别考虑。

In this paper, a series of carbonyl‐based electrode compounds, which bear various fused heteroaromatic structures such as furan (benzofuro[5,6‐b]furan‐4,8‐dione, BFFD), thiophene (benzo[1,2‐b:4,5‐b′]dithiophene‐4,8‐dione, BDTD), and pyridine (pyrido[3,4‐g]isoquinoline‐5,10‐dione, PID), are systematically proposed (Figure 1). Furthermore, evaluation of these compounds as cathode materials for rechargeable lithium batteries has shown clear superiority over a benzene‐fused analogue (anthraquinone, AQ24), revealing a versatile yet unexplored strategy for the design of organic electrode materials with multi‐electron reactions.  
本文研究了一系列基于羰基的电极化合物，它们具有各种稠合的杂芳族结构，例如呋喃（benzofuro [5,6-b]呋喃-4,8-​​dione，BFFD），噻吩（benzo [1,2-b：4,5-b']二噻吩-4,8-​​dione，BDTD）和吡啶（吡啶[3,4-g]异喹啉-5,10-dione，PID）被系统地提出（图1）。此外，对这些化合物作为可再充电锂电池正极材料的评估显示出明显优于苯稠合类似物（蒽醌，AQ24）的优势，这揭示了设计具有多电子反应的有机电极材料的通用方法，但尚未探索。

![](https://onlinelibrary.wiley.com/cms/asset/1941ed56-d004-4110-92f9-356a15aa0c7e/mfig001.jpg)  
Molecular structures of the four (hetero)aromatic‐fused carbonyl compounds.  
四种（杂）芳族稠合羰基化合物的分子结构。

##  2. Experimental Section
The carbonyl compounds were synthesized and characterized according to the literature as detailed in the Supporting Information. Four cathode compositions were employed, including (I) active materials−conductive carbon (Vulcan XC‐72, Cabot)−polyvinylidene difluoride (PVDF), 3:6:1 (by weight) (for general comparison of the electrode properties of the four carbonyl compounds), (II) active materials−conductive carbon−activated graphene25−PVDF, 3:3:3:1 (for prolonged cycling tests), (III) BFFD−conductive carbon−aluminum oxide (30−50 nm in diameter), 3:6:1 (to explore the high rate performance of BFFD), and (IV) BFFD−conductive carbon−aluminum oxide, 6:3:1 (to demonstrate the plausibility of including a more practical amount of active materials in the electrodes). The fabrication and measurement of electrochemical cells followed a procedure reported previously.26 The components were dispersed in N‐methyl‐2‐pyrrolidinone (ca. 80 μL per milligram of active material) and ground inside a mortar with a pestle. The cathodes were prepared by spreading the resulted slurry onto an Al foil (cut into discs with a diameter of 10 mm) with a spatula, followed by subsequent drying in air and in vacuum at 70 °C. The typical loading of the composite is ∼1.6 mg cm−2 with a thickness of ∼23 μm for all four compositions. The morphology of the electrodes were observed by SEM using a field emission microscope (FEI Nanosem 430 or JEOL JSM‐7500F). The solution of LiPF6 (1.0 M) in a 1:1 (w/w) mixture of ethylene carbonate and dimethyl carbonate was used as the electrolyte. CR2032 coin‐type cells were assembled in an Ar‐filled glovebox with a lithium plate as the anode and a polypropylene/polyethylene/polypropylene composite membrane (Celgard) as the separator. The cells were galvanostatically discharged/charged at various C rates (here 1C refers to the current rate equivalent to 1 Li/0.5 h). The molecular orbital energies of the carbonyl compounds were obtained via density functional theory calculations at the B3LYP/6‐31+g(d) level as detailed elsewhere.16  
根据支持信息中详细介绍的文献合成并表征了羰基化合物。**使用了四种阴极组合物，包括（I）活性材料-导电碳（Vulcan XC-72，Cabot）-聚偏二氟乙烯（PVDF），重量比为3：6：1（用于比较四种羰基化合物电极的电极性能），（II）活性材料-导电碳活化石墨烯25-PVDF，3：3：3：1（用于长时间循环测试），（III）BFFD-导电碳-氧化铝（直径为30-50 nm） ，3：6：1（以探索BFFD的高倍率性能）和（IV）BFFD-导电碳-氧化铝，以6：3：1（以证明在其中包括更实用数量的活性材料的可行性）**。电化学电池的制造和测量遵循先前报道的程序。26将组件分散在N-甲基-2-吡咯烷酮（每毫克活性物质中约80μL）中，并用研钵在研钵中研磨。通过用刮刀将所得的浆液铺展到铝箔上（切成直径为10 mm的圆盘），然后在空气中和70°C的真空中干燥，来制备阴极。对于所有四种组合物，复合材料的典型载荷为〜1.6 mg cm-2，厚度为〜23μm。使用场发射显微镜（FEI Nanosem 430或JEOL JSM-7500F）通过SEM观察电极的形态。将LiPF 6（1.0M）在碳酸亚乙酯和碳酸二甲酯的1∶1（w /w）混合物中的溶液用作电解质。 CR2032硬币型电池组装在充满Ar的手套箱中，其中锂板为阳极，聚丙烯/聚乙烯/聚丙烯复合膜（Celgard）为隔膜。以各种C速率（此处1C是指相当于1 Li /0.5 h的当前速率）对电池进行恒电流放电/充电。羰基化合物的分子轨道能量是通过密度泛函理论计算在B3LYP /6-31 + g（d）级别获得的，如其他地方所述16

##  3. Results and Discussion
All the four carbonyl compounds can be viewed as aromatic‐fused quinone derivatives, which are typical Wurster‐type redox systems and are accepted to undergo two‐electron reduction to form aromatic quinone dianions (Scheme S1).27 While the electrochemistry of quinone compounds in solution is well‐documented, much less is known in the solid state (such as composite electrodes in this work). As shown in the discharge patterns (Figure 2a), two main discharge stages are found for BFFD and PID, but only a flat discharge plateau is observed for BDTD and AQ. The reason for such difference is partially understood by the stabilizing effect of the cationic species.28 It is known that quinones dissolved in electrolyte solutions could exhibit one or two steps of reduction reaction depending on the nature of electrolyte solvent, counter ion, etc., indicating different reaction pathways.29 In the solid state where crystal structure and/or morphology also affect charge/discharge plateaus, the mechanism could be more complicated. Despite the varied reaction paths, the overall two‐electron reduction should be applicable for all the four compounds judging from the near‐theoretical discharge capacities. With theoretical specific capacities of 243−285 mAh g−1 and average discharge potentials of 2.45−2.49 V, the heteroaromatic compounds exhibit energy densities of 570−655 Wh kg−1, which are comparable to or higher than those of common intercalation compounds such as LiFePO4 and LiMn2O4 (ca. 580 and 590 Wh kg−1, respectively). Preliminary test using cathode composition I revealed active material utilization of 82−88%, corresponding to discharge capacities of 208−234 mAh g−1 and energy densities around 500 Wh kg−1 at the first cycle. Among the four molecules, BFFD possesses the lowest molecular weight and hence the highest theoretical and practical capacities.  
所有这四种羰基化合物都可以看作是芳族稠合的醌衍生物，**是典型的Wurster型氧化还原体系**，可以接受二电子还原以形成芳族醌二阴离子（方案S1）。27而醌化合物的电化学解决方案是有据可查的，在固态状态下知之甚少（例如这项工作中的复合电极）。如图放电模式（图2a）所示，对于BFFD和PID，发现了两个主要放电阶段，但对于BDTD和AQ，仅观察到平坦的放电平稳期。造成这种差异的原因部分是由阳离子种类的稳定作用所引起的。28众所周知，溶解在电解质溶液中的醌可能会根据电解质溶剂，抗衡离子等的性质表现出一两个还原反应步骤，指示不同的反应途径。29在固态中，晶体结构和/或形态也会影响充放电平台，其机理可能更加复杂。尽管有不同的反应路径，但从接近理论的放电容量来看，全部两种电子的还原应适用于所有四种化合物。在理论比容量为243-285 mAh g-1且平均放电电势为2.45-2.49 V的情况下，杂芳族化合物的能量密度为570-655 Wh kg-1，与普通的插层化合物相当或更高。作为LiFePO4和LiMn2O4（分别约为580和590 Wh kg-1）。使用阴极组合物I的初步测试显示，活性材料利用率为82-88％，对应于第一个循环的放电容量为208-234 mAh g-1，能量密度约为500 Wh kg-1。在这四个分子中，BFFD具有最低的分子量，因此具有最高的理论和实践能力。

![](https://onlinelibrary.wiley.com/cms/asset/34c0638a-5c63-49a2-864a-a6c9b6f5164f/mfig002.jpg)  
Electrochemical performance of the cells based on the four carbonyl compounds (cathode composition I). (a) Discharge−charge profiles of the cells at 0.1C at the second cycle. (b) Differential capacity curves derived from the discharge−charge curves shown in (a). (c) Correlation between the first reduction potentials and the calculated LUMO energies.  
基于四种羰基化合物（阴极组合物I）的电池的电化学性能。 （a）在第二个循环中，电池在0.1C时的放电-充电曲线。 （b）从（a）中所示的放电-充电曲线得出的微分容量曲线。 （c）第一还原电势与计算出的LUMO能量之间的相关性。

To get a closer look at the electrode behavior of the four compounds, differential capacity curves are plotted based on the discharge−charge profiles (Figure 2b). It is clearly seen that the discharge potential corresponding to the first stage of redox reaction increases in the order AQ (2.27 V) < BDTD (2.52 V) < BFFD (2.61 V) < PID (2.71 V). Redox potential follows the same trend of electron affinity, while the latter is reflected by the energy level of the lowest unoccupied molecular orbital (LUMO). It is known that LUMO energies calculated by density functional theory correlate with the reduction potential of small organic molecules with analogous structures. Indeed, the first‐stage discharge potentials of the four quinone derivatives follow this trend, showing a linear relationship with the corresponding calculated LUMO energies (Figure 2c). These results suggest that some of the operational characteristics of molecular electrode materials could be predictably engineered with established strategies in organic electrochemistry, with the structural involvement of heteroaromatics being an effective one.  
为了更仔细地观察这四种化合物的电极行为，根据放电-电荷曲线绘制了不同的容量曲线（图2b）。可以清楚地看到，**与氧化还原反应的第一阶段相对应的放电电势以AQ（2.27 V）< BDTD（2.52 V）< BFFD（2.61 V）< PID（2.71 V）的顺序增加**。氧化还原电势遵循相同的电子亲和力趋势，而后者由最低的未占据分子轨道（LUMO）的能级反映。已知通过密度泛函理论计算的LUMO能量与具有类似结构的有机小分子的还原电势相关。实际上，四种醌衍生物的第一级放电电势都遵循该趋势，与相应的LUMO能量呈线性关系（图2c）。这些结果表明，分子电极材料的某些操作特性可以通过有机电化学中既定的策略来预测，其中杂芳族化合物的结构参与是有效的。

The cycling stability of the cells based on the four compounds was subsequently examined. In the differential curves, the highly symmetric peaks (except for PID) and the small peak separations imply excellent redox reversibility of the electrode reactions. Nevertheless, preliminary cycling tests of the cells revealed rapid capacity fading (Figure 3, inset). Previous studies on AQ had attributed such fading to dissolution of active materials into electrolytes, though not conclusively.14, 24 We have examined cycled cells based on BFFD and found the electrolyte to be green‐colored, indicating dissolution of reduced species of BFFD (original BFFD is yellow). The fact that capacity reduction over cycles becomes slower with the increase of cycling rate (Figure S1) also reflects a diffusion rate‐controlled fading mechanism. The almost identical IR spectra of electrodes before and after cycling (Figure S2) further prove the intrinsic stability of the active materials. The dissolution induced capacity fade is therefore supported by the experimental evidence. Such problem was mitigated by replacing half of the conductive carbon by activated graphene (Figure 3). The introduction of graphene significantly improves cycling performance without causing obvious change in the charge−discharge profiles. The suppression of dissolution is believed to come from (1) physical trapping by the nanoscale microstructures14, 30 and (2) significant electronic interaction between graphene and planar electron acceptor/donor molecules (corresponding to the charged/discharged states of the carbonyl compounds in this study).31, 32 During the initial 20 cycles, the Coulombic efficiencies of BFFD‐ and PID‐based cells steadily increase from 99.5% to over 99.9%. Upon further cycling, their capacities gradually converged at 201 and 166 mAh g−1, respectively, corresponding to 86% and 80% of the capacity at the first cycle, respectively. The inferior capacity retention of BDTD and AQ (65% and 54% after 100 cycles, respectively) may be attributed to their lower electron affinities (as deduced from their more negative reduction potentials) and hence weaker interaction with the graphene support. Even so, they exhibit high Coulombic efficiencies of near 99.9% after the first 20 cycles.  
随后检查了基于四种化合物的电池的循环稳定性。在微分曲线中，高度对称的峰（PID除外）和小的峰间距表明电极反应具有出色的氧化还原可逆性。尽管如此，细胞的初步循环测试显示容量快速衰减（图3，插图）。先前关于AQ的研究将这种褪色归因于活性物质溶解到电解质中，尽管不是确定性的。14，24我们已经检查了基于BFFD的循环电池，发现电解质为绿色，表明BFFD还原物种的溶解（原始BFFD为黄色）。随着循环速率的增加，循环容量的降低变得越来越慢的事实（图S1）也反映了扩散速率控制的衰落机制。循环前后电极的几乎相同的红外光谱（图S2）进一步证明了活性材料的固有稳定性。因此，溶出诱导的容量衰减得到实验证据的支持。 **通过用活化的石墨烯代替一半的导电碳，可以缓解这种问题（图3）。石墨烯的引入可显着改善循环性能，而不会引起充放电曲线的明显变化。认为溶解的抑制来自（1）纳米级微结构14、30的物理俘获和（2）石墨烯与平面电子受体/施主分子之间的显着电子相互作用（对应于该化合物中羰基化合物的带电/放电状态）**。31，32在最初的20个循环中，基于BFFD和PID的电池的库仑效率从99.5％稳定提高到99.9％以上。进一步循环后，它们的容量逐渐逐渐收敛于201和166 mAh g-1，分别对应于第一次循环时的容量的86％和80％。 BDTD和AQ的较差的容量保持率（分别在100个循环后分别为65％和54％）可能归因于其较低的电子亲和力（由其更大的负还原电位推导），因此与石墨烯载体的相互作用较弱。即便如此，它们在前20个循环后仍表现出接近99.9％的高库仑效率。

![](https://onlinelibrary.wiley.com/cms/asset/55419113-56d3-4a25-bf83-e07ed2495dfd/mfig003.jpg)  
Cycling characteristics of the cells at a constant discharge/charge rate of 0.1C. During this test, half of the conductive carbon is replaced by activated graphene (cathode composition II). The inset compares the initial capacity retention of the electrodes with (solid symbols) and without (open symbols) graphene (cathode compositions II and I, respectively).  
在恒定的0.1C放电/充电速率下，电池的循环特性。在该测试过程中，一半的导电碳被活化的石墨烯（阴极组合物II）代替。插图比较了带有（实心符号）和不带有（空心符号）石墨烯（分别为阴极组合物II和I）的电极的初始容量保持率。

One of the main challenges facing organic electrodes is charge transport because organic compounds, especially small molecules, are typically electrical insulators. It is therefore essential to design molecules capable of fast electron/ion diffusion. Heteroaromatic structures are widely exploited for the construction of organic charge transporting materials because of their ability to fine‐tune the energy gap, intermolecular electronic interaction, morphology, and hence the charge mobility. It would be interesting to investigate the influence of various heterocycles on the rate performance of the carbonyl electrodes. The rate capability of the cells are compared in Figure 4a. When the discharge rate increases beyond 0.5C, the capacities of BDTD and AQ reduce considerably. In contrast, the capacity of PID remains relatively steady under 5C. Remarkably, 85% of the capacity observed for BFFD at 0.1C could be discharged at a high rate of 10C. The cell performance was further compared in terms of energy/power densities (Figure 4b). At a low discharge rate of 0.1C, BDTD and PID exhibit lower capacities but higher energy densities than that of AQ because the redox potentials of the former two compounds are more positive. At 10C, a power density of 3.28 kW kg−1 was achieved by BFFD. For organic electrode materials, such high power densities have only been recorded for certain redox polymers homogeneously blended with one/two‐dimensional carbon nanostructures or as ultra‐thin films, and are uncommon for molecular materials.  
有机电极面临的主要挑战之一是电荷传输，因为有机化合物（尤其是小分子）通常是电绝缘体。因此，设计能够快速进行电子/离子扩散的分子至关重要。**杂芳族结构因其能微调能隙，分子间电子相互作用，形态以及电荷迁移率的能力而被广泛用于有机电荷传输材料的构造**。研究各种杂环对羰基电极的速率性能的影响将是有趣的。在图4a中比较了信元的速率能力。当放电速率增加到超过0.5C时，BDTD和AQ的容量将大大降低。相反，PID的容量在5C以下保持相对稳定。值得注意的是，在0.1C下观察到的BFFD容量的85％可以10C的高速率放电。进一步比较了电池性能的能量/功率密度（图4b）。在0.1C的低放电速率下，由于前两种化合物的氧化还原电势更强，因此BDTD和PID的容量较低，但能量密度高于AQ。在10℃，通过BFFD实现了3.28kW kg-1的功率密度。对于有机电极材料，仅对于某些与一维/二维碳纳米结构均匀混合或作为超薄膜混合的氧化还原聚合物，才记录到如此高的功率密度，而对于分子材料却很少见。

![](https://onlinelibrary.wiley.com/cms/asset/cc383a93-afc4-4664-b1d0-8c30e7db03e6/mfig004.jpg)  
Rate performance of the cells based on the four carbonyl compounds (cathode composition I). (a) Rate capabilities of the cells discharged at 0.1−10C. (b) Comparison of the specific energy densities and specific power densities of the cells.  
基于四种羰基化合物（阴极组合物I）的电池速率性能。 （a）评估在0.1-10C放电的电池的容量。 （b）比较电池的比能量密度和比功率密度。

The contribution of the heteroaromatic building blocks to the rate performance of the electrodes is subsequently investigated. As was observed with scanning electron microscopy (SEM), the microscopic structures of the electrode blends vary significantly from one compound to another (Figure 5; see also Figure S3 and S4 for more morphological and chemical details). This is because the crystallization behavior of the carbonyl compounds is tuned by the fused heterocyclic functions. During the electrode fabrication, all four compounds dissolve in the N‐methyl‐2‐pyrrolidinone solvent in the mixing−heating procedure (see the Experimental Section). Upon drying, BFFD and PID deposit within the carbon nano‐network and form relatively homogeneous electrode blends (Figures 5a,c). A closer look at the BFFD and PID blends reveals interpenetrating structures where the active materials are infiltrated by the conductive carbon (Figures 5e,f). Such architecture can facilitate the charge collection from the electroactive bulk and should have contributed to the good high‐rate performance of BFFD and PID. In contrast, BDTD and AQ recrystallize as micro‐scale particles and rods, respectively, resulting in poor blending with the conductive carbon (Figures 5b,d). Electron transfer through these large electrically insulating bulks should be difficult.  
随后研究了杂芳族结构单元对电极速率性能的影响。如通过扫描电子显微镜（SEM）观察到的，电极混合物的微观结构在一种化合物之间会发生显着变化（图5；有关更多的形态和化学细节，请参见图S3和S4）。这是因为羰基化合物的结晶行为是通过稠合的杂环功能来调节的。在电极制造过程中，所有四种化合物在混合加热程序中均溶解在N-甲基-2-吡咯烷酮溶剂中（请参见实验部分）。干燥后，BFFD和PID沉积在碳纳米网络中，形成相对均匀的电极混合物（图5a，c）。仔细观察BFFD和PID混合物，可以发现互穿结构，其中活性材料被导电碳渗透（图5e，f）。这样的体系结构可以促进从电活性物质中收集电荷，并且应该为BFFD和PID的良好高速率性能做出了贡献。相比之下，BDTD和AQ分别重结晶为微米级颗粒和棒状，导致与导电碳的混合不良（图5b，d）。通过这些大的电绝缘体的电子传递将是困难的。

![](https://onlinelibrary.wiley.com/cms/asset/5547cc80-caaa-4df1-83b0-70d5a839ed21/mfig005.jpg)  
SEM observation of the morphology of the electrode blends of BFFD (a, e), BDTD (b), PID (c, f), and AQ (d).  
SEM观察BFFD（a，e），BDTD（b），PID（c，f）和AQ（d）的电极混合物的形态。

We suppose that the morphological difference between the electrode blends may be related to the the interaction between the carbonyl compounds and conductive carbon. This interaction was therefore theoretically modeled using the local density approximation method (for calculation details, see the Supporting Information). The adsorption energy of the molecules on the carbon substrate increases in the sequence AQ (−0.585 eV) < BDTD (−0.611 eV) < BFFD (−0.655 eV) < PID (−0.694 eV). This trend is in accordance with their electron affinity and, more interestingly, the miscibility of the electrode blends. Therefore, we propose that the major driving force directing the formation of the interpenetrating composite architectures in BFFD‐ and PID‐blends is the strong interaction of the two molecules with carbon black.  
**我们假设电极混合物之间的形态差异可能与羰基化合物和导电碳之间的相互作用有关**。因此，在理论上使用局部密度近似方法对这种相互作用进行了建模（有关计算的详细信息，请参见支持信息）。碳基材上分子的吸附能以AQ（-0.585 eV）< BDTD（-0.611 eV）< BFFD（-0.655 eV）< PID（-0.694 eV）的顺序增加。这种趋势取决于它们的电子亲和力，更有趣的是，与电极混合物的混溶性有关。因此，**我们认为指导BFFD和PID混合物中互穿复合体系结构形成的主要驱动力是两个分子与炭黑的强相互作用。**

Ion diffusion within the bulk material is another charge transport process equally important as electron collection. It is known that the introduction of heteroatoms in the molecular structure of radical polymers increases their ionophilicity and aids in the diffusion of lithium ion through the bulk particles of the active material.33 Similar phenomenon could be expected for carbonyl compounds bearing heteroaromatic fragments. To verify this assumption, the lithium diffusion coefficients (DLi+) within the active materials need to be determined. The partially dissolving nature of the active materials precludes accurate measurement of DLi+ by common electroanalytic methods. Among various techniques, we chose electrochemical impedance spectroscopy (EIS) for a quasi‐quantitative approximation (for the considerations on the suitability of this method, see the Supporting Information). At a depth‐of‐discharge of 0.5, the calculated DLi+ increases in the order AQ (1.8 × 10−8 cm2 s−1) < BDTD (2.7 × 10−8 cm2 s−1) < BFFD (3.4 × 10−8 cm2 s−1) < PID (4.4 × 10−7 cm2 s−1). This trend implies that the presence of heteroatoms in the fused rings (such as sulfur and oxygen in BDTD and BFFD, respectively) might have, at least in part, facilitated the solid‐state lithium ion transport. Interestingly, PID possessing two pyridine rings leads to the most profound enhancement; the high electron‐donating and cation‐complexing abilities of the two sp2 nitrogen atoms should be responsible for this advantage.  
散装材料中的离子扩散是另一个与电子收集同等重要的电荷传输过程。众所周知，**在自由基聚合物的分子结构中引入杂原子会增加其亲离子性，并有助于锂离子通过活性材料的整体颗粒扩散**。33对于带有杂芳族片段的羰基化合物，也可能会出现类似的现象。为了验证该假设，需要确定活性材料内的锂扩散系数（DLi+）。活性材料的部分溶解性质使得无法通过常规电分析方法准确测量DLi +。在各种技术中，我们选择了电化学阻抗谱（EIS）进行准定量逼近（有关此方法适用性的考虑，请参阅支持信息）。在放电深度为0.5时，计算出的DLi +以AQ（1.8×10-8 cm2 s-1）< BDTD（2.7×10-8 cm2 s-1）< BFFD（3.4×10-8）的顺序增加cm2 s-1）< PID（4.4×10-7 cm2 s-1）。这种趋势表明，稠环中杂原子的存在（例如分别在BDTD和BFFD中的硫和氧）可能至少部分地促进了固态锂离子的运输。有趣的是，**具有两个吡啶环的PID会导致最深刻的增强。两个sp2氮原子的高供电子和阳离子络合能力应归因于这一优势**。

The outstanding rate capability of BFFD led us to further exploration of the possibility of this material in high rate applications. During the optimization of cell parameters, we found that the exclusion of the binder PVDF in the electrode significantly alleviates the polarization at high rates. For electrodes containing 30 wt% of BFFD, the potential difference between charge/discharge at 10C is reduced from 1.61 V to merely 0.66 V when PVDF is replaced with Al2O3 (cf. Figures S9 & S10). The improved performance might be attributed to the absence of insulating networks/coatings formed by PVDF precipitated from NMP solutions during electrode fabrication. Even when charged−discharged at 100C (corresponding to a current density of ∼13.7 mA cm−2), a fully reversible capacity of 181 mAh g−1 (70% of that observed at 0.1C) and a power density of 29.8 kW kg−1 are obtained. The latter value is nearly one order of magnitude higher than that achievable by the electrodes containing PVDF. Interestingly, such a high rate (72 s per complete cycle) enables a cycling test to be carried out before significant dissolution (controlled by a relatively slow diffusion mechanism) occurs. Without the addition of graphene additives, the binder‐free 30%‐BFFD electrode retains 72% of its initial capacity after charged−discharged at 100C for 50 cycles (inset in Figure 6). Finally, we evaluated a more practical electrode configuration containing 60 wt% of BFFD. To our delight, the rate‐dependent performance of 30%‐ and 60%‐BFFD electrodes are largely similar despite ∼10% lower capacities for the latter electrode at all rates. Although charge of the 60%‐BFFD electrodes at higher than 10C was unsuccessful, discharge at up to 20C and charge at up to 5C are smooth (Figure S10). It can be concluded that a high ratio of BFFD in the electrode still allows for efficient electron/ion transport.  
BFFD出色的速率能力使我们进一步探索了这种材料在高速率应用中的可能性。在优化电池参数的过程中，我们发现在电极中排除粘合剂PVDF可以显着减轻高速率下的极化。对于包含30 wt％BFFD的电极，当用Al2O3代替PVDF时，在10C时充放电之间的电势差从1.61 V降低到仅0.66 V（参见图S9和S10）。**性能的提高可能归因于在电极制造过程中不存在由NMP溶液中沉淀的PVDF形成的绝缘网络/涂层**。即使在100°C充电-放电（对应于约13.7 mA cm-2的电流密度）时，也完全可逆的容量为181 mAh g-1（在0.1C时为70％），功率密度为29.8 kW kg获得-1。后者的值比包含PVDF的电极所能达到的值高出近一个数量级。有趣的是，如此高的速率（每个完整周期72 s）使得可以在发生显着溶解（由相对缓慢的扩散机制控制）之前进行循环测试。在不添加石墨烯添加剂的情况下，无粘结剂的30％-BFFD电极在100°C充放电50次后仍保持其初始容量的72％（图6中的插图）。最后，我们评估了一种更实用的电极配置，其中包含60 wt％的BFFD。令我们高兴的是，尽管在所有速率下后一种电极的容量都降低了约10％，但30％和60％BFFD电极的速率相关性能大体相似。尽管无法在高于10C的温度下对60％-BFFD电极充电，但在20C以下的放电和5C以下的充电都是平滑的（图S10）。可以得出结论，电极中高比例的BFFD仍然允许有效的电子/离子传输。

![](https://onlinelibrary.wiley.com/cms/asset/c55c488e-d6f6-494b-8736-f01ddc27a933/mfig006.jpg)  
Comparison of the rate capability of binder‐free electrodes containing 30 wt% and 60 wt% of the active material BFFD (i.e. cathode compositions III and IV, respectively). Inset shows the capacity retention of the 30%‐BFFD electrode charged/discharged at 100C.  
比较包含30 wt％和60 wt％的活性材料BFFD（即分别为阴极组合物III和IV）的无粘合剂电极的速率能力。插图显示了在100C下充电/放电的30％‐BFFD电极的容量保持率。

While some of these carbonyl compounds studied herein have shown impressive electrode performance, we note that they should not be regarded as materials directly applicable in practical rechargeable lithium batteries. For one thing, these compounds are used in their fully charged form, which requires the use of a lithium anode and greatly limits their practical use. For another thing, dissolution of these molecular materials cannot be completely prevented as long as liquid/quasi‐solid electrolytes are employed. Despite such limitations, these compounds provide a successful demonstration of a general strategy for molecular engineering towards high‐power organic electrodes.  
尽管本文研究的某些羰基化合物显示出令人印象深刻的电极性能，但我们注意到它们不应被视为直接适用于实际可充电锂电池的材料。一方面，这些化合物以其完全带电的形式使用，这需要使用锂阳极并且极大地限制了它们的实际使用。另一方面，只要使用液体/准固体电解质，就无法完全防止这些分子材料的溶解。尽管有这些限制，但这些化合物还是分子工程技术向大功率有机电极成功应用的成功范例。

##  4. Conclusion
In summary, a series of fused heteroaromatic carbonyl compounds are systematically designed and electrochemically evaluated as cathode materials for rechargeable lithium batteries. These compounds with multi‐electron reactions exhibit superior energy density, power density, and cycling stability to a benzene‐fused analogue due to the fine‐tuned molecular weight, electron affinity, crystallization behavior, and ionophoricity. Based on the admirable high‐rate performance of BFFD, the suitability of molecular compounds for the construction of high power battery electrodes is demonstrated. Besides the attractive performance of the proposed materials, our findings suggest that molecular engineering by rational incorporation of heteroaromatic structures is a versatile and predictable design strategy for high‐rate organic electrode compounds.  
总之，系统地设计了一系列稠合的杂芳族羰基化合物，并将其电化学评估为可再充电锂电池的阴极材料。这些具有多电子反应的化合物由于具有精细调节的分子量，电子亲和力，结晶行为和离子性，因此具有比苯稠合类似物更高的能量密度，功率密度和循环稳定性。基于BFFD令人赞叹的高速率性能，证明了分子化合物对构建高功率电池电极的适用性。除了提出的材料具有吸引人的性能外，我们的发现还表明，通过合理掺入杂芳族结构进行分子工程设计是一种适用于高速率有机电极化合物的通用且可预测的设计策略。

##  Supporting Information
Supporting Information is available from the Wiley Online Library or from the author.
