Repository: greedbob/PaperNotebook

# Li-ion-Battery Organic Electrode
锂离子电池有机电极材料的发展、制备和测试

1. [2019 Jiaheng Zhang 含偶氮基团的有机化合物作为电极材料的锂离子全电池](Azo‐Group‐Containing-Organic-Compounds-as-Electrode-Materials-in-Full‐Cell-Lithium‐Ion-Batteries/article.md)
   - 有机化合物偶氮苯4,4-二羧酸锂（ADL）作为全电池LIB负极。
   - ADL与炭黑和藻酸钠以6:3:1的重量比混合，形成均匀的浆料。将粉末与水和NMP溶剂混合。然后，使用刮刀法将阳极浆料以〜4μmg cm-2的面积质量负荷粘贴在〜9μm的铜箔上，其膜厚400μm，然后在150℃下干燥。65°C真空烘箱中放置24h。
   - ADL作为负极，LiCoO2（LCO/ADL）或LiFePO4（LFP/ADL）作为正极以及1 M LiPF6溶于碳酸亚乙酯/碳酸二亚乙酯（EC:DEC = 1:1）作为电解质。然后，进行了异位X射线衍射（XRD），异位X射线光电子能谱（XPS）和扫描电子显微镜（SEM），以了解电化学反应过程中的电荷存储机理和结构变化。
   - 根据充电/放电测量，在电流密度为100 mA g-1的情况下，经过200次循环后，LFP/ADL的比容量保持率（88.05％）高于LCO/ADL全电池（73.79％）。
   - XPS分析显示，LCO/ADL满电池的ADL阳极上的金属Li沉积导致容量快速衰减和循环性能差，而LFP/ADL满电池的ADL阳极上观察到无锂金属沉积，这说明了LFP/ADL全电池具有更高的循环稳定性和容量保持率。

2. [2019] [LiPF6稳定剂和过渡金属阳离子清除剂：双功能联吡啶基配体，用于锂离子电池应用](LiPF6-Stabilizer-and-Transition-Metal-Cation-Scavenger-A-Bifunctional-Bipyridine-Based-Ligand-for-Lithium-Ion-Battery-Application/article.md)  
   - 由于PF5的强路易斯酸性，LiPF6相对较高的反应性会引起诸如大量电解质劣化（包括有毒化合物的形成），固体电解质中间相和阴极电解质中间相生长以及过渡金属溶解-迁移-沉积等问题。LiPF6相关的老化过程是LIB的比容量和能量衰减的主要原因之一。
   - 为了解决这些问题，采用了一种双功能不溶性配体2,2'-联吡啶-4,4'-二羧基二锂盐（Li2BPy），以（1）通过其Lewis碱性稳定LiPF6，（2）阻止过渡金属通过配体-过渡金属络合通过电解质迁移。
   - 在室温下，在圆底烧瓶中混合2,2'-联吡啶-4,4'-二羧酸（976.8 mg，4.0 mmol，1.0当量）和氢氧化锂（191.6 mg，8.0 mmol，2.0当量）。在搅拌下，加入H2O（6mL）。将白色悬浮液在室温下搅拌30分钟，得到均匀的浅黄色溶液。使用过量（80毫升）丙酮沉淀Li2BPy。然后将获得的沉淀物在丙酮中重结晶两次以除去杂质。将产品在减压（<10–3 mbar）下于60°C预干燥过夜，然后在减压（<10–6 mbar）下用Pfeiffer Vacuum HiPace 80涡轮泵在60°C下进一步干燥48 h 。
   - DFT计算了PF5-与Li2BPy的反应活化能 **可以借鉴计算可能生成的目标产物的可能性**

3. [4,4'-联苯二羧酸钠配位化合物作为Na离子电池的阳极](Hoi-Ri-Moon-4-4-Biphenyldicarboxylate-sodium-coordination-compounds-as-anodes-for-Na-ion-batteries/article.md)  
   - bpdc-钠盐的晶体结构和电化学性能。通过有意合成（例如沉淀法和溶剂热法）获得了bpdc-钠盐中不同程度的去质子化和不同配位的水分子，从而形成了具有三种不同晶体结构的bpdc-钠盐。使用单晶XRD确定其晶体结构。
   - bpdc-钠盐表现出令人鼓舞的电化学性能，在200℃时可逆容量为200 mA h g-1。相对于Na /Na +为0.5 V，在150个循环中容量可忽略不计，即使在20 C的速率下也具有约100 mA h g-1的出色速率性能。bpdc-钠盐的碱化/脱盐以两相反应进行。另外，bpdc-钠盐中的去质子化程度不仅影响电化学性能，而且影响相应的反应机理。与部分去质子化的bpdc-钠盐（NaHbpdc）相比，完全去质子化的bpdc-二钠盐（Na2bpdc）显示出更好的库仑效率和速率性能。与Na2bpdc不同，Na2bpdc在糖化和脱泡过程中表现出可逆的相变，而NaHbpdc在循环过程中表现出不可逆的相变。
   - 在室温下，向搅拌的H 2 bpdc（2.42g，0.01mol）的水悬浮液（25mL）中加入NaOH（1.20g，0.03mol）的水溶液（7mL）。反应完成后，将溶液过滤，并将乙醇（20mL）加入滤液中，得到白色沉淀。过滤获得的白色沉淀物，用乙醇洗涤，并在空气中干燥。
   - 将电化学活性材料的样品（57.1 wt％）与炭黑（Super P，28.6 wt％）和羧甲基纤维素（CMC，14.3 wt％）混合。电极材料的负载量约为1 mg cm-2。电化学性能是用2032个带有Na金属阳极和0.8M NaClO4的硬币电池在碳酸亚乙酯和碳酸二乙酯（1 :: 1 v /v）的电解质溶液的混合物中评估的。恒电流实验是在30°C下进行的，使用了18.7 mA g-1（约0.1 C）和20.3 mA g-1（约0.1 C）的比电流密度来评估NaHbpdc和Na2bpdc的循环性能。为了进行速率性能评估，将放电（消磁）电流密度固定为0.1 C，并改变充电电流。 GITT实验是在相对于Na /Na +的0.1至2.5 V之间进行的，方法是每隔1 h施加一个对应于C/20速率的电流，间隔1 h的休息时间。


4. [2015 Yong-Lei 扩展的π共轭系统，用于快速充电和放电的钠离子电池](Yong-Lei-2015-Extended-pi-Conjugated-System-for-Fast-Charge-and-Discharge-Sodium-Ion-Batteries/article.md)  
   - 为了获得高速率性能，毫无疑问，三个方面非常关键，包括**电荷传输和收集，充电和放电状态的稳定性以及离子扩散**。受到有机电子学中有机半导体分子设计的启发，其中扩展的π共轭体系不仅可以稳定+1或-1荷电状态，还可以促进电荷传输，我们在此着重介绍分子设计，即利用扩展π共轭系统的优势来改善电池性能并解决当前快速充电和放电的挑战。
   - π共轭体系的扩展是可预测的，这有利于快速电荷的传输和收集，并改善了在快速充放电过程中对Na离子的快速插入/抽取的耐受性。同时，扩展π共轭体系也有助于增强分子间的相互作用（例如π–π或C–H··π相互作用），这可能导致逐层的分子排列。这种逐层的分子排列有望为两层之间的离子扩散形成一条快速途径。  
   - ![](https://pubs.acs.org/na101/home/literatum/publisher/achs/journals/content/jacsat/2015/jacsat.2015.137.issue-8/jacs.5b00336/20150226/images/medium/ja-2015-00336j_0002.gif)  
   - SSDC电极的高容量和高可循环性可能是由于扩展的π共轭体系所致，因为它可以：
     - （1）改善电荷传输并稳定充电和放电状态
     - （2）增强表面活性。分子间的相互作用和由此产生的梯形堆积结构促进了Na离子的插入/提取  
   - SSDC的合成：根据报道的关于对苯二甲酸锂制备的文献制备4,4'-苯乙烯-二羧酸钠。（29）加入4,4'-Stilbenedidi羧酸（1.00 g，3.73 mmol）和氢氧化钠（0.31 g，7.83 mmol）在室温下加入30 mL乙醇。搅拌过夜后，将悬浮的混合物过滤。将产物用EtOH洗涤3次，并伴随超声波以更好地溶解杂质。该过程得到1.15g的白色固体（产率：99％）。将产物在110℃下真空干燥过夜。购买了化合物，试剂和溶剂，无需进一步纯化即可直接使用。
   - 将电化学活性材料（SSDC或SBDC）样品与炭黑（Super P）和CMC以50:40:10的重量比混合，然后使用刮刀在约1 mg cm– 2质量加载。溶剂是水。通过使用相同的方法获得  的。金属钠用作对电极，并且两个电极通过玻璃纤维隔板分开。在室温下，使用LANHE-CT2001A测试系统在2.5-0.1 V（vs Na/Na+）的不同电流密度下进行恒电流实验。

5. [锂离子电池共轭二羧酸盐阳极](2009-Conjugated-dicarboxylate-anodes-for-Li-ion-batteries/article.md)  
   - Li2C8H4O4（对苯二甲酸锂）和Li2C6H4O4（反-粘康酸锂），在分子核内共轭有羧酸盐基团，它们分别能够与每个式单位的两个和一个额外的Li发生电势反应0.8和1.4 V，可逆容量分别为300和150 mA h g-1。用聚环氧乙烷基电解质将活性保持在80°C。 Li2C8H4O4和Li2C6H4O4负极的一个值得注意的优势是，与1 M的LiPF6碳酸亚乙酯-碳酸二甲酯电解质相比，碳电极具有更高的热稳定性，这将使锂离子电池更安全。
   - ![41563_2009_Article_BFnmat2372_Equ2_HTML.gif](.\2009-Conjugated-dicarboxylate-anodes-for-Li-ion-batteries/imgs/41563_2009_Article_BFnmat2372_Equ2_HTML.gif)  
   - Li2C8H4O4和Li2C6H4O4相均通过在乙醇（一种难溶解二盐的介质）中与相应的对苯二甲酸和粘康酸C8H6O4和C6H6O4（Aldrich或Alfa，98％）与过量5％的LiOH·H2O粉末（Fluka; 99％）反应24h制备。将乳状悬浮液离心并用乙醇洗涤三次，然后在150℃下在初级真空下干燥。乙醇-水介质同样成功，但是在这种情况下，由于溶解度较高，因此可以得到较粗的颗粒。同样，也可以使用Li2CO3代替LiOH·H2O来生产具有不同粒径的二羧酸盐。  
   - 用30％w /w的炭黑（SP）球磨10分钟后，我们的材料的电化学性能与锂相比进行了测试。

6. [从生物质到可持续锂离子电池的可再生LiXC6O6有机电极](2008-From-Biomass-to-a-Renewable-LiXC6O6-Organic-Electrode-for-Sustainable-Li‐Ion-Batteries/cssc.200700161.html.trans.md)
   - 罗丹地酸二锂制备方法：10小时的反应时间，达到沉淀收率从87％至90％  
   - ![](https://onlinelibrary.wiley.com/cms/asset/46058b2b-01fd-4714-8e34-326cf359f248/msch001.jpg)  
   - 电极材料：Li2C6O6/C复合材料（85:15）
   - 电化学性能：1.5 V和3.5 V，交换4单位Li，580 mAh g-1

File: Li-ion-Battery-Organic-Electrode/Jun-Chen-2015-High‐Performance-Organic-Lithium-Batteries-with-an-Ether‐Based-Electrolyte-and-9-10‐Anthraquinone-AQ-CMK‐3-Cathode/advs.201500018.html.md
# High‐Performance Organic Lithium Batteries with an Ether‐Based Electrolyte and 9,10‐Anthraquinone (AQ)/CMK‐3 Cathode  高性能有机锂电池，带有基于醚的电解质和9,10-蒽醌（AQ）/CMK-3阴极

> Kai Zhang, Chunyang Guo, Qing Zhao, Zhiqiang Niu, Jun Chen
> Adv. Sci. 2015, 2, 1500018
> DOI: [10.1002/advs.201500018](https://doi.org/10.1002/advs.201500018)
> Keywords: ether‐based electrolytes, high‐concentration Li salt, LiNO3 additives, mesoporous carbon, organic lithium batteries

## Abstract
Organic carbonyl electrode materials of lithium batteries have shown multifunctional molecule design and high capacity, but have the problems of poor cycling and low rate performance due to their high solubility in traditional carbonate‐based electrolytes and low conductivity. High‐performance organic lithium batteries with modified ether‐based electrolyte (2mLiN(CF3SO2)2in 1,3‐dioxolane/dimethoxyethane solvent with 1% LiNO3additive (2m‐DD‐1%L)) and 9,10‐anthraquinone (AQ)/CMK‐3 (AQC) nanocomposite cathode are reported here. The electrochemical results manifest that 2m‐DD‐1%L electrolyte promotes the cycling performance due to the restraint of AQ dissolution in ether‐based electrolyte with high Li salt concentration and formation of a protection film on the surface of the anode. Additionally, the AQC nanocomposite improves the rate performance because of the nanoconfinement effect of CMK‐3 and the decrease of charge transfer impedance. In 2m‐DD‐1%L electrolyte, AQC nanocomposite delivers an initial discharge capacity of 205 mA h g−1and a capacity of 174 mA h g−1after 100 cycles at 0.2 C. Even at a high rate of 2 C, its capacity is 146 mA h g−1. This strategy is also used for other organic carbonyl compounds with quinone substructures and they maintain high stable capacities. This sheds light on the development of advanced organic lithium batteries with carbonyl electrode materials and ether‐based electrolytes.  
锂电池的有机羰基电极材料显示出多功能的分子设计和高容量，但由于它们在传统的基于碳酸盐的电解质中具有高溶解度和低电导率，因此存在循环性能差和倍率性能低的问题。高性能有机锂电池，带有改性的基于醚的电解质（1,3-二氧戊环/二甲氧基乙烷溶剂中的2mLiN（CF3SO2）2和1％LiNO3添加剂（2m-DD-1％L）和9,10-蒽醌（AQ）此处报道了CMK-3（AQC）纳米复合阴极。电化学结果表明，2m‐DD‐1％L电解质通过限制AQ在高锂盐浓度的醚基电解质中的溶解以及在阳极表面形成保护膜而促进了循环性能。此外，由于CMK-3的纳米约束作用和电荷转移阻抗的降低，AQC纳米复合材料提高了速率性能。在2m‐DD‐1％L电解液中，AQC纳米复合材料在0.2 C循环100次后，初始放电容量为205 mA hg-1，放电容量为174 mA hg-1。即使在2 C的高速率下，其容量仍为146 mA hg-1。该策略也可用于其他具有醌亚结构的有机羰基化合物，并保持较高的稳定容量。这为开发具有羰基电极材料和基于醚的电解质的高级有机锂电池提供了启示。

## 1 Introduction
Organic electrode materials, especially organic carbonyl compounds, have recently captured attention because of their high capacity, molecule‐level controllable design, and resource sustainability.1-10 However, organic carbonyl compounds are plagued by high solubility in traditional carbonate‐based electrolytes such as 1 m LiPF6 in ethylene carbonate and diethyl carbonate (EC/DEC) electrolyte, leading to rapid capacity decay.11, 12 Furthermore, the low conductivity of organic molecules limits their rate performance. The efforts to solve those issues are mainly divided into two categories: optimization of the electrolyte and modification of the electrode. For example, quasi‐solid‐state and all‐solid‐state electrolytes can effectively inhibit the dissolution of organic compounds.13-16 Honma's group designed and synthesized a series of room‐temperature ionic liquid (RTIL) based quasi‐solid‐state electrolytes.13, 14 The selected RTIL made tetracyanoquinodimethane (TCNQ) delivers a discharge capacity of 170 mA h g−1 after 100 cycles with capacity retention of 78.8% at 0.2 C.14 Huang et al. prepared a poly(ethylene glycol) (PEG) based gel polymer electrolyte and a calix[4]quinone (C4Q) cathode, and the cell exhibited capacity retention of 89.8% after 100 cycles at 0.2 C.15 Although the conductivity of quasi‐solid‐state electrolytes can reach 10−3 S cm−1, the contact between electrolytes and electrode materials is still poor,17 leading to inferior rate performance.  
有机电极材料，特别是有机羰基化合物，由于其高容量，分子级可控的设计以及资源的可持续性，最近引起了人们的关注。1-10然而，**有机羰基化合物在传统的基于碳酸盐的电解质（如碳酸亚乙酯和碳酸二乙酯（EC /DEC）电解质中存在1 m的LiPF6，导致容量迅速衰减**。11，12此外，有机分子的低电导率限制了其速率性能。解决这些问题的努力主要分为两类：电解质的优化和电极的改性。例如，准固态和全固态电解质可以有效地抑制有机化合物的溶解。13-16Honma小组设计并合成了一系列基于室温离子液体（RTIL）的准固态电解质.13，14选择的RTIL制得的四氰基喹二甲烷（TCNQ）在100次循环后的放电容量为170 mA hg-1，在0.2 C时的容量保持率为78.8％。14Huang等人。制备了一个基于聚乙二醇（PEG）的凝胶聚合物电解质和一个杯[4]醌（C4Q）阴极，该电池在0.2 C.100下循环100次后表现出89.8％的容量保持率。15态电解质可以达到10−3 S cm-1，电解质与电极材料之间的接触仍然较差，17导致速率性能较差。

The modification of the electrode mainly includes molecular design and enveloping organic materials in carbon framework. Increasing the polarity by using organic Li salts and enlarging the molecular weight through polymerization can reduce the solubility,18-20 but they introduce “dead mass” to decrease the specific capacity. When benzoquinone (BQ) forms Li salt (lithium 3,6‐dioxocyclohexa‐1,4‐diene‐1,4‐bis(olate), Li2C6H2O4), the theoretical specific capacity decreases from 496 to 353 mA h g−1.11 After polymerization, the theoretical specific capacity of polymer‐bound pyrene‐4,5,9,10‐tetraone (PPYT) is 147 mA h g−1 less than that of pyrene‐4,5,9,10‐tetraone (PTO, Cth = 409 mA h g−1).19 Furthermore, only a few studies focused on carbon–organic compound nanocomposite.21-23 Wang's group prepared disordered mesoporous carbon/9,10‐anthraquinone (AQ) nanocomposite with a discharge capacity of 97 mA h g−1 and capacity retention of 43.7% after 50 cycles.21 Li et al. synthesized CMK–3/2,2′‐bis(3‐hydroxy‐1,4‐naphthoquinone) (BHNQ) nanocomposite which delivered a first discharge capacity of 308.6 mA h g−1 and the capacity retention of 65.7% after 50 cycles at 0.1 C.22 Nevertheless, their cycling performance is not yet satisfied.  
电极的改性主要包括分子设计和将有机材料包裹在碳骨架中。**通过使用有机锂盐增加极性并通过聚合增加分子量会降低溶解度，18-20，但它们会引入“死质量”以降低比容量**。当苯醌（BQ）形成Li盐（3,6-二氧代环己基1,4-二烯-1,4-二（柠檬酸锂），Li2C6H2O4）时，理论比容量从496降至353 mA hg-1.11聚合物键合的‐-4,5,9,10-丁酮（PPYT）的理论比容量比147-4,5,9,10-丁酮（PTO，Cth = 409 mA）低147 mA hg-1 hg-1. 19此外，只有少数研究集中在碳有机化合物纳米复合材料上。21-23Wang的小组制备了无序介孔碳/9,10-蒽醌（AQ）纳米复合材料，其放电容量为97 mA hg-1和50次循环后容量保持率为43.7％.21 Li等。合成的CMK-3 /2,2'-双（3-羟基-1,4-萘醌）（BHNQ）纳米复合材料，其首次放电容量为308.6 mA hg-1，放电50次后在0.1时的容量保持率为65.7％。 C.22尽管如此，他们的骑行表现仍不令人满意。

To maintain the high capacity with the improved cycling and rate performance, new strategies need to be proposed. It is noted that the problems of organic lithium batteries are similar to those of Li–S batteries including the intrinsic insulation of sulfur and high solubility of intermediate lithium polysulfides in organic electrolytes.24-26 The progress of Li–S batteries is attributed to the optimization of the electrolytes and the design of C–S composite cathodes.17, 27 For electrolytes, the replacement of carbonate‐based electrolytes by ether‐based electrolytes makes Li–S batteries achieve the reversible cycles.28, 29 There are very few reports about the use of ether‐based electrolytes for organic carbonyl compounds to obtain a high initial capacity,30, 31 but their cycling performance still has room to improve. Hu's group designed the “solvent‐in‐salt” (SIS) electrolyte with ultrahigh salt concentration and demonstrated that it could inhibit the dissolution of polysulfides and formation of Li dendrite.32 In addition, LiNO3 additive in ether‐based electrolyte can form protective film on the surface of anode to prevent the reaction between polysulfides and anode.33, 34 To the best of our knowledge, there is no report about ether‐based electrolyte containing high concentration Li salt and LiNO3 additive in the research of organic lithium batteries. For cathode materials, many carbon materials such as CMK‐3, carbon nanotubes (CNTs), graphene, and porous carbon spheres have been tried to coat or load sulfur,35-37 and the carbon materials not only provide a conductive pathway to fasten the electronic transport but also further constrain the dissolution of polysulfides.24 It is noted that CMK‐3 possesses the character of highly ordered porous structure, uniform pore size of ≈2 nm, large specific surface area, high conductivity, and wide applications such as hydrogen storage, supercapacitors, Li–S batteries, and Li‐ion batteries.22, 35, 38, 39 Especially, CMK‐3 has shown strong nanoconfinement effect for S cathode in the Li–S batteries.35 Therefore, combining the optimization of ether‐based electrolyte with CMK‐3‐based nanocomposite cathode is worth attempting.  
为了保持高容量并改善循环和速率性能，需要提出新的策略。值得注意的是，**有机锂电池的问题与Li-S电池类似，包括硫的固有绝缘性和中间多硫化锂在有机电解质中的高溶解度。24-26Li-S电池的进步归因于电解质的优化和C–S复合阴极的设计**。17，27对于电解质，用醚基电解质代替碳酸盐基电解质使Li–S电池实现了可逆循环。28，29报道很少。关于将醚基电解质用于有机羰基化合物以获得高初始容量的研究[30，31]，但其循环性能仍有提高的空间。 Hu的小组设计了具有超高盐浓度的“盐溶”（SIS）电解质，并证明了它可以抑制多硫化物的溶解和锂枝晶的形成。32此外，醚基电解质中的LiNO3添加剂可以形成保护膜33，34据我们所知，在有机锂电池的研究中，没有关于高浓度锂盐和LiNO3添加剂的醚基电解质的报道。对于阴极材料，尝试了许多碳材料，例如CMK-3，碳纳米管（CNT），石墨烯和多孔碳球，以涂覆或负载硫35-37，碳材料不仅提供了固定碳的导电途径。电子传输，但也进一步限制了多硫化物的溶解。24值得注意的是，**CMK-3具有高度有序的多孔结构，均匀的约2 nm孔径，大的比表面积，高电导率以及诸如氢等广泛应用的特性电池，超级电容器，Li-S电池和Li-ion电池**。22、35、38、39特别是CMK-3对Li-S电池中的S阴极表现出强大的纳米约束作用。35因此，结合了醚的优化具有CMK-3基纳米复合阴极的基电解质值得尝试。

Herein, we report on high‐performance organic lithium batteries with modified ether‐based electrolyte and AQ/CMK‐3 (AQC) nanocomposite cathode. An organic molecule AQ with two‐electron reaction is selected as the cathode material (Figure 1a). Meanwhile, the electrolyte consists of 1,3‐dioxolane/dimethoxyethane (DOL/DME) solvent, LiN(CF3SO2)2 (LiTFSI) salt, and LiNO3 additive (Figure 1b). Through optimizing the Li salt concentration and the additive amount, the 2 m LiTFSI in DOL/DME electrolyte with 1% LiNO3 additive (2m‐DD‐1%L) was chosen as an optimum electrolyte. Furthermore, CMK‐3 is used as a conductive matrix to envelope AQ for obtaining a nanoconfinement effect. The nanocomposite delivers an initial capacity of 205 mA h g−1 at 0.2 C and high capacity retention (84.9% after 100 cycles, 174 mA h g−1) as well as excellent rate capability (146 mA h g−1 at 2 C). To investigate the universal applicability of this strategy, 2m‐DD‐1%L and CMK‐3 are also extended to other organic carbonyl compounds with biphenyl quinone substructures, such as BHNQ, 4,4′‐dimethyl‐1,1′‐bi(cyclohexa‐3,6‐diene)‐2,2′,5,5′‐tetraone (DBT), 5,5′‐bibenzofuran‐4,4′,7,7′‐tetraone (BFT), and 2,2′‐binaphthyl‐1,1′,4,4′‐tetraone (BNT). The results also demonstrate that our proposed strategy is to further expand the development of organic lithium batteries with the combination of ether‐based electrolyte and carbon‐based nanocomposite cathode.  
在此，我们将报告高性能的有机锂电池，该电池带有改性的基于醚的电解质和AQ /CMK-3（AQC）纳米复合阴极。选择具有双电子反应的有机分子AQ作为阴极材料（图1a）。同时，电解质由1,3-二氧戊环/二甲氧基乙烷（DOL /DME）溶剂，LiN（CF3SO2）2（LiTFSI）盐和LiNO3添加剂组成（图1b）。通过优化锂盐浓度和添加剂量，选择DOL/DME电解质中含1％LiNO3添加剂（2m‐DD‐1％L）的2 m LiTFSI作为最佳电解质。此外，CMK-3用作包裹AQ的导电基质以获得纳米约束效应。纳米复合材料在0.2 C时的初始容量为205 mA h g-1，并具有高容量保持率（100个循环后为84.9％，174 mA h g-1），以及出色的倍率能力（在2 C时为146 mA h g-1）。为了研究该策略的普遍适用性，还将2m‐DD‐1％L和CMK‐3扩展到具有联苯醌亚结构的其他有机羰基化合物，例如BHNQ，4,4′-二甲基-1,1′-bi （环己基3,6-二烯）-2,2'，5,5'-四酮（DBT），5,5'-联苯并呋喃-4,4'，7,7'-四酮（BFT）和2， 2′-联萘-1,1′，4,4′-丁酮（BNT）。结果还表明，我们提出的策略是结合以醚为基础的电解质和以碳为基础的纳米复合阴极，进一步扩大有机锂电池的开发。

![](https://onlinelibrary.wiley.com/cms/asset/7fcd0baf-5150-4904-be34-5cb5d69d6574/advs201500018-fig-0001-m.jpg)  
Figure 1. a) Structure and electrochemical redox reactions of AQ. b) Molecular structures of DOL, DME, LiTFSI, and LiNO3.  
图1. a）AQ的结构和电化学氧化还原反应。 b）DOL，DME，LiTFSI和LiNO3的分子结构。

## 2 Results and Discussions
A series of ether‐based electrolytes were prepared by mixing LiTFSI salt and DOL/DME (1:1 by volume) solvent with salt concentrations of 1, 2, 3, and 4 m, which are labeled as 1m‐DD, 2m‐DD, 3m‐DD, and 4m‐DD, respectively. For comparison, 1 m LiPF6 in EC/DEC (1:1 by volume) denoted as 1m‐ED was also electrochemically tested. Figure 2a shows the first discharge–charge curves of AQ with the above five electrolytes at 0.1 C. As to the traditional carbonate‐based electrolyte, 1m‐ED exhibits a discharge capacity of 214 mA h g−1 with a couple of redox plateaus at 2.35 and 2.28 V. For the ether‐based electrolytes, as the salt concentration increases, the discharge capacity gradually decreases. 1m‐DD and 2m‐DD deliver similar discharge capacities of 210 and 207 mA h g−1, respectively, with one discharge plateau at 2.30 V and one charge plateau at 2.35 V. Compared with 1m‐DD and 2m‐DD, 3m‐DD and 4m‐DD exhibit different charge–discharge curves with lower capacity and more plateaus. 3m‐DD presents two discharge plateaus at 2.28 and 2.15 V, and the discharge plateaus of 4m‐DD are located at 2.27 and 2.11 V. According to previous reports, AQ is first reduced to generate AQ·−, and then lose another e− to form AQ2−.11, 40 The potential difference of each reaction step (ΔV) can be adjusted through changing the chemical and physical circumstance.41, 42 As shown in Figure 2b, the ionic conductivity at 25 °C reveals a decreasing order of 1m‐DD > 2m‐DD > 1m‐ED > 3m‐DD > 4m‐DD, illustrating that low ionic conductivity makes ΔV large to separate the two redox processes.  
通过混合盐浓度分别为1、2、3和4 m的LiTFSI盐和DOL/DME（体积比1：1）溶剂制备一系列基于醚的电解质，分别标记为1m‐DD，2m‐DD，3m-DD和4m-DD。为了进行比较，还对电化学法测试了EC/DEC中1 m的LiPF6（体积比为1：1）（表示为1m-ED）。图2a显示了上述五种电解质在0.1 C时AQ的第一放电-充电曲线。对于传统的基于碳酸盐的电解质，1m-ED的放电容量为214 mA hg-1，在2.35时有几个氧化还原平台和2.28V。**对于基于醚的电解质，随着盐浓度的增加，放电容量逐渐降低**。 1m‐DD和2m‐DD分别提供了210和207 mA hg-1的相似放电容量，其中一个放电平稳段为2.30 V，一个充电平稳段为2.35 V.与1m‐DD和2m‐DD，3m‐DD相比和4m‐DD表现出不同的充放电曲线，容量更低，平台更多。3m‐DD在2.28和2.15 V处呈现两个放电平稳期，而4m‐DD在2.27和2.11 V处出现放电平稳期。根据先前的报告，AQ首先被还原以生成AQ·−，然后损失另一个e−形成AQ2-.11，40可以通过改变化学和物理环境来调节每个反应步骤的电势差（ΔV）。41，42如图2b所示，在25°C时离子电导率显示出递减的顺序。 1m‐DD> 2m‐DD> 1m‐ED> 3m‐DD> 4m‐DD，说明低离子电导率使ΔV大以分隔两个氧化还原过程。

![](https://onlinelibrary.wiley.com/cms/asset/ab67fa25-1787-4877-9552-234ce6a4b1ff/advs201500018-fig-0002-m.jpg)  
Figure 2. a) First discharge–charge curves of AQ with the five selected electrolytes (1m‐ED, 1m‐DD, 2m‐DD, 3m‐DD, and 4m‐DD; ED: ethylene carbonate/diethyl carbonate, DD: 1,3‐dioxolane/dimethoxyethane, xm: Li salt concentration) at 0.1 C. b) Arrhenius plots of the ionic conductivity as a function of 1000/T for the five electrolytes. c) Cycling performance of AQ with the five electrolytes at 0.1 C. d) The ultraviolet–visible spectra of the five electrolytes containing the same concentration of AQ (50 mg AQ in 2 mL of electrolyte), and before test the solutions are diluted with the corresponding electrolytes in a volume ratio of 1:20.  
图2. a）带有5种所选电解质（1m‐ED，1m‐DD，2m‐DD，3m‐DD和4m‐DD的AQ的第一放电-充电曲线; ED：碳酸亚乙酯/碳酸二乙酯，DD：1 ，3-二氧戊环/二甲氧基乙烷，xm：锂盐浓度）在0.1 C下。b）对于五个电解质，离子电导率与1000 /T的关系的阿伦尼乌斯图。 c）五个电解质在0.1 C时AQ的循环性能。d）包含相同浓度的AQ（在2 mL电解质中为50 mg AQ）的五个电解质的紫外-可见光谱，并且在测试前将溶液稀释为相应的电解质的体积比为1:20。

Figure 2c displays the cycling performance of AQ with the five electrolytes. Among them, 2m‐DD shows the highest discharge capacity and capacity retention after 20 cycles. To explain the reason for the difference of the cycling performance, the AQ dissolution experiments were tested. The color of all pristine electrolytes is transparent, and after soaking AQ for 4 d, the carbonate‐based and ether‐based electrolytes turn orange and light yellow, respectively (Figure S1, Supporting Information). After 30 d, the ether‐based electrolytes maintain the light yellow color, but the color of carbonate‐based electrolyte (1m‐ED) becomes brown. The AQ's solubility is also demonstrated by the analysis of ultraviolet–visible (UV–vis) spectra (Figure 2d). The five samples present the peaks of AQ at 325 nm in the UV–vis spectra, and the peak intensity follows an order of 1m‐ED > 1m‐DD > 2m‐DD > 3m‐DD > 4m‐DD, illustrating that the ether‐based electrolytes effectively decrease the AQ's solubility. 2m‐DD, 3m‐DD, and 4m‐DD show relative low peak intensity, and 2m‐DD also displays a relative high ionic conductivity of 11.9 mS cm−1. Taking into account the combination of ionic conductivity and AQ's solubility, 2m‐DD delivers the highest cycling performance. Thus, 2m‐DD is selected as the further optimized target.  
图2c显示了五种电解质对AQ的循环性能。其中，2m-DD在20个循环后显示出最高的放电容量和容量保持率。为了解释循环性能差异的原因，测试了AQ溶出度实验。所有原始电解质的颜色都是透明的，将AQ浸泡4天后，碳酸盐基和醚基电解质分别变为橙色和浅黄色（图S1，支持信息）。30 d后，基于醚的电解质保持浅黄色，但基于碳酸盐的电解质（1m-ED）变为棕色。 AQ的溶解度还可以通过分析紫外可见光谱（图2d）来证明。这五个样品在紫外可见光谱中显示了325 nm处的AQ峰，峰强度的顺序为1m‐ED> 1m‐DD> 2m‐DD> 3m‐DD> 4m‐DD，**说明了乙醚基于电解质的电解液可有效降低AQ的溶解度**。 2m‐DD，3m‐DD和4m‐DD的峰强度相对较低，而2m‐DD的离子电导率也较高，为11.9 mS cm-1。考虑到离子电导率和AQ的溶解度的结合，2m‐DD可提供最高的循环性能。因此，选择2m‐DD作为进一步优化的目标。

According to previous researches about Li–S batteries,34, 43 using LiNO3 additive in ether‐based electrolytes can form a protective film on the Li anode surface to prevent the reactions between soluble polysulfides and metallic Li. Therefore, we added 0.5%, 1%, and 2% LiNO3 in 2m‐DD electrolyte named 2m‐DD‐0.5%L, 2m‐DD‐1%L, and 2m‐DD‐2%L, respectively. Figure 3a shows the first discharge–charge curves of AQ with different concentrations of LiNO3 additive at 0.1 C. As LiNO3 concentration increases, the discharge capacity decreases. 2m‐DD‐0.5%L and 2m‐DD‐1%L exhibit similar discharge capacities of 204 and 201 mA h g−1, respectively, with a couple of charge/discharge plateaus. However, 2m‐DD‐2%L displays lower discharge capacity with two couples of charge/discharge plateaus. The difference of potential plateaus is also attributed to the low ionic conductivity of 2m‐DD‐2%L (Figure S2, Supporting Information).  
**根据先前有关Li-S电池的研究[34，43]，在醚基电解质中使用LiNO3添加剂可在Li阳极表面形成保护膜，以防止可溶性多硫化物与金属Li之间的反应**。因此，我们在2m‐DD电解质中分别添加了0.5％，1％和2％的LiNO3，分别命名为2m‐DD‐0.5％L，2m‐DD‐1％L和2m‐DD‐2％L。图3a显示了在0.1 C下使用不同浓度的LiNO3的AQ的第一放电-充电曲线。随着LiNO3浓度的增加，放电容量降低。 2m‐DD‐0.5％L和2m‐DD‐1％L分别具有相似的放电容量204和201 mA h g-1，并具有几个充电/放电平稳期。但是，2m‐DD‐2％L的放电容量较低，具有两对充电/放电平稳期。潜在平台的差异还归因于2m‐DD‐2％L的低离子电导率（图S2，支持信息）。

![](https://onlinelibrary.wiley.com/cms/asset/48d9e5bb-defb-49b9-89f8-baba4ade56dc/advs201500018-fig-0003-m.jpg)  
Figure 3. a) First discharge–charge curves and b) cycling performance of the AQ with different concentrations of LiNO3 additive at 0.1 C. Cyclic voltammograms of the AQ with 2m‐DD‐1%L electrolyte at a scan rate of 0.1 mV s−1 in the different range c) 1.9–2.8 V and d) 1.4–2.8 V.  
图3. a）第一放电曲线和b）不同浓度的LiNO3添加剂在0.1 C下的AQ的循环性能。在0.1 mV s的扫描速率下，含2m‐DD-1％L电解质的AQ的循环伏安图-1在不同的范围c）1.9–2.8 V和d）1.4–2.8V。

Figure 3b presents the cycling performance of AQ with different concentrations of LiNO3 additive at 0.1 C. Table S1, Supporting Information, summarizes the 1st and 20th discharge capacities of 2m‐DD, 2m‐DD‐0.5%L, 2m‐DD‐1%L, and 2m‐DD‐2%L. Among them, 2m‐DD‐1%L delivers the best cycling performance with 94% capacity retention after 20 cycles. From the scanning electron microscopy (SEM) images (Figure S3, Supporting Information), it is obvious that when using LiNO3 additive, the surface of anode is smoother after 20 cycles compared with 2m‐DD sample. This demonstrates that LiNO3 additive can effectively form the protective film on the surface of anode to avoid the damage of anode. Raman analysis was also performed to investigate the anode surface after ten cycles when using 2m‐DD and 2m‐DD‐1%L as electrolytes. As shown in Figure S4 (Supporting Information), 2m‐DD sample shows the strong vibrations centered at around 1671 and 1599 cm−1, which are assigned to C=O stretching mode of AQ, while, 2m‐DD‐1%L sample does not exhibit obvious peak. This indicates that LiNO3 additive protects the anode. Since the low LiNO3 concentration (2m‐DD‐0.5%L) cannot form enough protective film and excessive LiNO3 concentration (2m‐DD‐2%L) may encumber the Li+ ion transfer (Figure S5, Supporting Information), 2m‐DD‐1%L is selected as the optimal electrolyte.  
图3b给出了不同浓度的LiNO3添加剂在0.1 C下AQ的循环性能。表S1，支持信息总结了2m-DD，2m-DD-0.5％L，2m-DD-1％的第一和第二放电容量。 L和2m‐DD‐2％L。其中，2m‐DD‐1％L提供最佳的循环性能，在20个循环后保持94％的容量。从扫描电子显微镜（SEM）图像（图S3，支持信息）可以明显看出，**当使用LiNO3添加剂时，与2m-DD样品相比，阳极表面经过20个循环后更加光滑**。这表明LiNO 3添加剂可以有效地在阳极表面形成保护膜，从而避免了阳极的损坏。当使用2m‐DD和2m‐DD‐1％L作为电解质时，还进行了十次循环后的拉曼分析，以研究阳极表面。如图S4（支持信息）所示，2m‐DD样本显示了集中在1671和1599 cm-1附近的强振动，这些振动被分配给AQ的C=O拉伸模式，而2m‐DD‐1％L样本没有表现出明显的峰值。这表明LiNO3添加剂可以保护阳极。由于低的LiNO3浓度（2m‐DD‐0.5％L）无法形成足够的保护膜，而过多的LiNO3浓度（2m‐DD‐2％L）可能会阻碍Li+离子转移（图S5，支持信息），因此2m‐DD‐选择1％L作为最佳电解质。

Figure 3c,d exhibits the cyclic voltammograms (CVs) of the AQ with 2m‐DD‐1%L electrolyte at a scan rate of 0.1 mV s−1 in different potential range. Between 1.9 and 2.8 V, there are a couple of well‐defined sharp redox peaks located at 2.38 V/2.23 V. The CV curves almost completely overlap after the first cycle. But a new irreversible peak is observed in the first reduction process between 1.4 and 2.8 V. The intensity of redox peaks gradually reduces during the cycles. Figure S6, Supporting Information, shows the cycling performance of AQ with 2m‐DD‐1%L electrolyte at 0.1 C between 1.5 and 2.8 V. After 20 cycles, the discharge capacity is only 127.2 mA h g−1, which is only 60.8% of the second discharge capacity. The poor cycling is attributed to setting a low cutoff voltage which induces the irreversible decomposition of the LiNO3 on the cathode like previous reports.44, 45 The decomposition of LiNO3 negatively impacts the cycling performance, so the voltage range is controlled between 1.9 and 2.8 V.  
图3c，d展示了在不同电势范围内以0.1 mV s-1的扫描速率，含2m‐DD‐1％L电解质的AQ的循环伏安图（CV）。在1.9和2.8 V之间，有几个定义明确的尖锐氧化还原峰位于2.38 V /2.23V。在第一个循环后，CV曲线几乎完全重叠。但是在第一个还原过程中，在1.4至2.8 V之间观察到了一个新的不可逆峰。氧化还原峰的强度在循环中逐渐降低。图S6（支持信息）显示了使用2m‐DD‐1％L电解质在0.1 C时AQ在1.5至2.8 V之间的循环性能。经过20个循环后，放电容量仅为127.2 mA hg-1，仅为60.8％。的第二放电容量。循环不良是由于设置了较低的截止电压，导致像以前的报道一样导致阴极上的LiNO3不可逆分解。44，45 LiNO3的分解会对循环性能产生负面影响，因此电压范围控制在1.9至2.8 V之间。

Pure AQ possesses low electronic conductivity, which is adverse to its rate performance. To enhance its conductivity, AQ is impregnated into CMK‐3 to obtain AQC nanocomposite. The effect of carbon content on electrochemical performance is also investigated. Figure 4a shows the thermogravimetric (TG) analysis curves of AQ and AQC with different carbon contents. The carbon contents of three AQC samples are analyzed to be 18.1, 30.0, and 46.3 wt%, respectively. The Raman spectra of CMK‐3, AQ, and three AQC samples are exhibited in Figure 4b. For AQC with 30.0 and 46.3 wt% CMK‐3, there is no obvious peak of AQ in Raman spectra, but AQC with 18.1 wt% CMK‐3 displays the clear characteristic peaks of AQ. This indicates that some AQ in AQC with 18.1 wt% CMK‐3 is not impregnated into the pores of CMK‐3. Figure S7, Supporting Information, shows the N2 adsorption and desorption isotherms and the corresponding pore‐size distributions of CMK‐3 and AQC samples. CMK‐3 has a large BET (Brunauer–Emmett–Teller) specific surface area of 1129.7 m2 g−1 with a pore volume of 1.29 cm3 g−1. The pore‐size distribution was characterized using the BJH (Barrett–Joyner–Halenda) method, and CMK‐3 possesses a uniform pore size of ≈2 nm. As the AQ content raises, the surface area and pore volume of AQC gradually decrease. AQC with 46.3 wt% CMK‐3 possesses a little pore volume of 0.18 cm3 g−1, while the pores of AQC with 30.0 and 18.1 wt% CMK‐3 are completely filled, which is consistent with the results of Raman spectra. Figure 4c displays the first discharge–charge curves of the AQC with different carbon contents at 0.1 and 1 C. The three samples deliver a couple of discharge/charge plateaus at 2.27 V/2.32 V at 0.1 C. AQC with 30.0 and 46.3 wt% CMK‐3 exhibit similar discharge capacities of 211 and 212 mA h g−1 based on the mass of AQ (same as below) at 0.1 C, respectively. While AQC with 18.1 wt% displays a lower discharge capacity of 204 mA h g−1, which is close to the capacity of pure AQ. At a high rate of 1 C, the discharge capacities of AQC with 18.1, 30.0, and 46.3 wt% CMK‐3 are 150, 175, and 177 mA h g−1, respectively. High CMK‐3 content improves the rate performance, but decreases the specific energy of the whole electrode. Thus, considering AQ loading content and capacity, 30.0 wt% CMK‐3 is optimum.  
纯AQ具有低电导率，这不利于其速率性能。为了提高其导电性，将AQ浸渍到CMK-3中以获得AQC纳米复合材料。还研究了碳含量对电化学性能的影响。图4a显示了具有不同碳含量的AQ和AQC的热重（TG）分析曲线。分析三个AQC样品的碳含量分别为18.1、30.0和46.3 wt％。 CMK-3，AQ和三个AQC样品的拉曼光谱如图4b所示。对于具有30.0和46.3 wt％CMK-3的AQC，在拉曼光谱中没有明显的AQ峰，但是具有18.1 wt％CMK-3的AQC显示了清晰的AQ特征峰。这表明AQC中含有18.1 wt％CMK-3的某些AQ没有浸入CMK-3的孔中。图S7，支持信息，显示了CMK-3和AQC样品的N2吸附和解吸等温线以及相应的孔径分布。CMK-3的比表面积（Brunauer-Emmett-Teller）大，比表面积为1129.7 m2 g-1，孔容为1.29 cm3 g-1。孔径分布使用BJH（Barrett–Joyner–Halenda）方法表征，而CMK-3具有≈2nm的均匀孔径。随着AQ含量的增加，AQC的表面积和孔体积逐渐减小。含46.3 wt％CMK-3的AQC的孔体积为0.18 cm3 g-1，而含30.0和18.1 wt％CMK-3的AQC的孔被完全填充，这与拉曼光谱的结果一致。图4c显示了在0.1和1 C下具有不同碳含量的AQC的第一放电-充电曲线。这三个样品在0.1 C下在2.27 V /2.32 V时产生了几个放电/充电平台。AQC分别为30.0和46.3 wt％ CMK-3在0.1 C时基于AQ的质量（下同）分别具有211和212 mA hg-1的相似放电容量。当AQC的含量为18.1 wt％时，其放电容量较低，为204 mA h g-1，接近纯AQ的容量。在1 C的高速率下，CMK-3为18.1、30.0和46.3 wt％的AQC的放电容量分别为150、175和177 mA h g-1。高CMK-3含量可提高倍率性能，但会降低整个电极的比能。因此，考虑到AQ的负载量和容量，30.0 wt％CMK-3是最佳的。

![](https://onlinelibrary.wiley.com/cms/asset/c337573f-8a17-4ed2-baa6-f915edeae6ca/advs201500018-fig-0004-m.jpg)  
Figure 4. a) Thermogravimetric analysis curves of AQ and AQ/CMK‐3 (AQC) with different carbon contents. b) Raman spectra of CMK‐3, AQ, and AQC with different carbon contents. c) First discharge–charge curves of the AQC with different carbon contents at 0.1 C (line) and 1 C (dash). TEM images of d) CMK‐3 and e) AQC with 30 wt% CMK‐3. f) Discharge capacity of AQC with 30 wt% CMK‐3 and bare AQ cycled at various rates from 0.1 to 2 C.  
图4. a）不同碳含量的AQ和AQ /CMK-3（AQC）的热重分析曲线。 b）具有不同碳含量的CMK-3，AQ和AQC的拉曼光谱。 c）在0.1 C（线）和1 C（虚线）下，碳含量不同的AQC的第一放电-充电曲线。 d）CMK-3和e）具有30 wt％CMK-3的AQC的TEM图像。 f）具有30 wt％CMK-3和裸露AQ的AQC的放电容量在0.1至2 C的各种速率下循环。

The transmission electron microscopy (TEM) images of CMK‐3 and AQC with 30.0 wt% CMK‐3 is shown in Figure 4d,e. CMK‐3 presents nanochanneled structure, while the mesoporous structure of CMK‐3 disappears in AQC with 30.0 wt% CMK‐3. This illustrates that AQ is impregnated into the nanochannels of CMK‐3 as called a nanoconfinement effect. The SEM image exhibits the smooth surface of AQC with 30.0 wt% CMK‐3, which also suggests that the pores are filled with AQ (Figure S8, Supporting Information). Figure 4f compares the rate performance of AQ and AQC with 30.0 wt% CMK‐3. As the current rate increases, the capacities of AQ decline much more rapidly than those of AQC with 30.0 wt% CMK‐3. At 0.1 C, AQ and AQC with 30.0 wt% CMK‐3 show initial discharge capacities of 199 and 211 mA h g−1, respectively. Even at high rates of 1 and 2 C, AQC with 30.0 wt% CMK‐3 still delivers high discharge capacities of 166 and 146 mA h g−1. After the current rate recovers to 0.1 C, the discharge capacity also turns back to 194 mA h g−1. However, the discharge capacity of pure AQ is only 37.6 mA h g−1 at 2 C, and it just regains 104 mA h g−1 when the rate turns back to 0.1 C. The excellent rate performance of AQC with 30.0 wt% CMK‐3 is attributed to the low charge transfer impedance (Figure S9, Supporting Information) and nanoconfinement effect of CMK‐3. Pure AQ is an electrical insulator and has microrod morphology (Figure S10, Supporting Information), which limits its utilization and Li+ ion diffusion. CMK‐3 not only improves the electronic conductivity but also manacle AQ into mesoporous structure,22, 35 leading to high specific capacity and rate performance.  
CMK-3和具有30.0 wt％CMK-3的AQC的透射电子显微镜（TEM）图像如图4d，e所示。 CMK-3呈现纳米通道结构，**而含有30.0 wt％CMK-3的AQC中CMK-3的中孔结构消失了。这说明了AQ浸入CMK-3的纳米通道，称为纳米约束效应**。 SEM图像显示具有30.0 wt％CMK-3的AQC光滑表面，这也表明孔中充满了AQ（图S8，支持信息）。图4f比较了使用30.0 wt％CMK-3的AQ和AQC的速率性能。随着当前汇率的提高，AQ的容量下降速度要比30.0 wt％CMK-3的AQC下降得快得多。在0.1 C下，具有30.0 wt％CMK-3的AQ和AQC的初始放电容量分别为199和211 mA h g-1。即使在1和2 C的高速率下，具有30.0 wt％CMK-3的AQC仍可提供166和146 mA h g-1的高放电容量。在电流速率恢复到0.1 C之后，放电容量也回到194 mA h g-1。但是，纯AQ在2 C时的放电容量仅为37.6 mA hg-1，当速率回到0.1 C时它仅恢复104 mA hg-1。CMK-3为30.0 wt％时AQC的出色的速率性能这归因于CMK-3的低电荷转移阻抗（图S9，支持信息）和纳米约束作用。纯AQ是一种电绝缘体，具有微棒形态（图S10，支持信息），这限制了其利用率和Li +离子扩散。 CMK-3不仅改善了电子传导性，而且还改善了将AQ转变为介孔结构的作用22、35，从而实现了高比容量和倍率性能。

Figure 5a compares the long‐term cycling performance of AQC with 30 wt% CMK‐3 using ether‐based and carbonate‐based electrolytes at 0.2 C. When 1m‐ED is used as the electrolyte, the discharge capacity rapidly decays, and only a capacity of 15.4 mA h g−1 can remain after 100 cycles. Using 2m‐DD‐1%L electrolyte, AQC with 30 wt% CMK‐3 delivers an initial discharge capacity of 205 mA h g−1, and after 100 cycles the discharge capacity still reach 174 mA h g−1, which corresponds to capacity retention of 84.9%. Table S2, Supporting Information, compares the cycling performance of AQ for lithium batteries in this study and those reported previously.21, 30, 31, 46, 47 It can be seen that our cycling performance is much higher than those reported. The SEM and TEM images of AQC with 30 wt% CMK‐3 using 2m‐DD‐1%L electrolyte after 100 cycles show an unchanged morphology and microstructure (Figure 5b,c). This indicates that AQ is well confined into the pores of CMK‐3. In comparison, we also used graphene as a conductive matrix. As shown in Figure S11, Supporting Information, AQ/graphene composite with 30 wt% graphene exhibits an initial capacity of 211 mA h g−1 at 0.2 C. After 20 cycles, the discharge capacity slightly decreases to 198 mA h g−1, which corresponds to capacity retention of 93.8%. As to AQC with 30 wt% CMK‐3, the discharge capacity and capacity retention are 200 mA h g−1 and 97.6% at after 20 cycles 0.2 C, which suggests that CMK‐3 has stronger nanoconfinement function than the case of graphene.  
图5a比较了在0.2 C下使用基于醚和基于碳酸盐的电解质与30 wt％CMK-3的AQC的长期循环性能。当使用1m-ED作为电解质时，放电容量迅速下降，只有一个100个循环后，可以保持15.4 mA hg-1的容量。**使用2m‐DD‐1％L电解液，具有30 wt％CMK‐3的AQC的初始放电容量为205 mA hg-1，经过100次循环后，放电容量仍达到174 mA hg-1，这相当于容量保持率占84.9％**。表S2（支持信息）比较了本研究和先前报道的锂电池AQ的循环性能。21、30、31、46、47可以看出，我们的循环性能远高于报道的循环性能。 100次循环后，使用2m‐DD‐1％L电解质，含30 wt％CMK-3的AQC的SEM和TEM图像显示出形态和微观结构不变（图5b，c）。这表明AQ完全限制在CMK-3的孔中。相比之下，我们还使用石墨烯作为导电基质。如图S11（支持信息）所示，含有30 wt％石墨烯的AQ /石墨烯复合材料在0.2 C下的初始容量为211 mA hg-1.20个循环后，放电容量略微降低至198 mA hg-1，这相当于容量保持率达到93.8％。对于具有30 wt％CMK-3的AQC，在20个循环0.2 C后，放电容量和容量保持率分别为200 mA h g-1和97.6％，这表明CMK-3具有比石墨烯更高的纳米约束功能。

![](https://onlinelibrary.wiley.com/cms/asset/f2aad37c-656a-4cd2-a1d0-343afbc24394/advs201500018-fig-0005-m.jpg)  
Figure 5. a) Cycling performances of AQC with 30 wt% CMK‐3 using ether‐based and carbonate‐based electrolytes at 0.2 C. b) SEM and c) TEM images of AQC with 30 wt% CMK‐3 after 100 cycles.

To test the universality of our proposed strategy, 2m‐DD‐1%L electrolyte and CMK‐3 were also applied for other organic carbonyl compounds with biphenyl quinone substructures and higher theoretical specific capacities than that of AQ, such as BHNQ, DBT, BFT, and BNT. Figure 6a shows the molecular structures of the four carbonyl compounds. They can achieve four‐electron reaction via four carbonyl groups to obtain high capacity, but they are also plagued by low electronic conductivity and high solubility in common organic electrolytes. Figure 6b exhibits the discharge–charge curves of BHNQ, DBT, BFT, and BNT at 0.2 C. BHNQ, DBT, BFT, and BNT deliver initial discharge capacities of 307, 404, 310, and 322 mA h g−1, respectively, which are 99.2%, 98.8%, 97.8%, and 98.5% of their theoretical specific capacities. Figure 6c displays the cycling performance of the four carbonyl compounds at 0.2 C, showing excellent cyclic stability. Especially for DBT, the capacity retention can reach 83.9% after 100 cycles. Furthermore, the cycling performance of BHNQ is also better than that of previous report22 as summarized in Table S2, Supporting Information. This manifests the wide applicability of combining 2m‐DD‐1%L electrolyte with CMK‐3‐based nanocomposites as an effective way for the improvement of electrode performance of organic carbonyl compounds with quinone substructures.  
为了测试我们提出的策略的通用性，还将2m‐DD‐1％L电解质和CMK‐3用于具有联苯醌亚结构和比AQ更高的理论比容量的其他有机羰基化合物，例如BHNQ，DBT，BFT和BNT。图6a显示了四种羰基化合物的分子结构。它们可以通过四个羰基实现四电子反应以获得高容量，但同时也受到低电导率和在普通有机电解质中高溶解度的困扰。图6b展示了BHNQ，DBT，BFT和BNT在0.2 C时的放电-充电曲线。BHNQ，DBT，BFT和BNT分别提供了307、404、310和322 mA hg-1的初始放电容量。分别是其理论比容量的99.2％，98.8％，97.8％和98.5％。图6c显示了四种羰基化合物在0.2 C下的循环性能，显示出出色的循环稳定性。特别是对于DBT，经过100个循环后，容量保留率可以达到83.9％。此外，BHNQ的循环性能也比以前的报告22更好，如表S2，支持信息中所述。这表明将2m‐DD‐1％L电解质与CMK‐3基纳米复合材料结合使用具有广泛的适用性，是改善具有醌亚结构的有机羰基化合物的电极性能的有效方法。

![](https://onlinelibrary.wiley.com/cms/asset/fdf0b07c-3e49-44a7-b9ec-5a2de8988046/advs201500018-fig-0006-m.jpg)  
Figure 6. a) Molecular structures of the four selected organic carbonyl compounds. b) Discharge–charge curves and c) cycling performance of BHNQ, DBT, BFT, and BNT using 2m‐DD‐1%L electrolyte at 0.2 C.  
图6. a）四种选择的有机羰基化合物的分子结构。 b）放电曲线和c）使用2m‐DD‐1％L电解液在0.2 C时BHNQ，DBT，BFT和BNT的循环性能。

## 3 Conclusion
In conclusion, ether‐based electrolyte with high Li salt concentration and LiNO3 additive as well as AQ nanoconfined in CMK‐3 has been used to improve the cycling and rate performance of AQ. When using the carbonate‐based electrolyte and pure AQ as a cathode, the discharge capacity and capacity retention are only 79 mA h g−1 and 36.9% after 20 cycles at 0.1 C. But when the ether‐based electrolyte (2m‐DD‐1%L) and AQC cathode are used, the discharge capacity and capacity retention of AQC can reach 174 mA h g−1 and 84.9% after 100 cycles at 0.2 C. Furthermore, the AQC also delivers high discharge capacities at both low and high rates (211 mA h g−1 at 0.1 C, 205 mA h g−1 at 0.2 C, 166 mA h g−1 at 1 C, and 146 mA h g−1 at 2 C). The high cycling and rate performance of AQC is attributed to the following aspects: (1) ether‐based electrolytes with 2–4 m LiTFSI concentrations effectively decrease the solubility of organic compounds, (2) LiNO3 additive in the ether‐based electrolyte can form protection film on the surface of the anode, and (3) CMK‐3 not only reduces the charge transfer impedance but also has a nanoconfinement effect. This strategy is also demonstrated to be widely applicable for other organic carbonyl compounds with biphenyl quinone substructures, which could enlighten the wide application of this method for advanced organic lithium batteries.  
总之，具有高锂盐浓度和LiNO3添加剂的醚基电解质以及CMK-3纳米级约束的AQ已被用于改善AQ的循环和速率性能。当使用碳酸盐基电解液和纯AQ作为阴极时，在0.1 C下20个循环后，放电容量和容量保持率仅为79 mA hg-1和36.9％。但是当使用醚基电解液（2m‐DD‐1使用％L）和AQC阴极，在0.2 C下100次循环后，AQC的放电容量和容量保持率可以达到174 mA hg-1和84.9％。此外，AQC在低速和高倍率下也提供高放电容量（在0.1 C下为211 mA hg-1，在0.2 C下为205 mA hg-1，在1 C下为166 mA hg-1，在2 C下为146 mA hg-1。 AQC的高循环性能和速率性能归因于以下几个方面：（1）LiTFSI浓度为2-4 m的基于醚的电解质有效地降低了有机化合物的溶解度，（2）可以在基于醚的电解质中形成LiNO3添加剂阳极表面上的保护膜，以及（3）CMK-3不仅降低了电荷转移阻抗，而且具有纳米约束作用。该策略还被证明可广泛应用于具有联苯醌亚结构的其他有机羰基化合物，这可能会启发该方法在高级有机锂电池中的广泛应用。

## 4 Experimental Section
Synthesis of Ether‐Based Electrolytes with LiNO3 Additive: The ether‐based electrolytes were prepared by adding different contents of lithium bis(trifluoromethanesulfonyl)imide (LiN(SO2CF3)2, LiTFSI) (Shanghai Chengjie Co., China) into the mixed liquid of DOL (Alfa Aesar)/DME (J&K). The volume ratio of DOL to DME was 1:1. The LiTFSI concentrations are 1, 2, 3, and 4 m, respectively. The mixtures were stirred for 24 h at 25 °C under Ar atmosphere. The different contents of LiNO3 were added into 2 m LiTFSI DOL/DME electrolyte. The weight percents of LiNO3 were 0.5%, 1%, and 2%, respectively. The mixtures were also stirred for 24 h at 25 °C under Ar atmosphere.  
含LiNO3添加剂的醚基电解质的合成：将不同含量的双（三氟甲磺酰基）酰亚胺锂（LiN（SO2CF3）2，LiTFSI）（中国上海成界公司）添加到混合液中制得基于醚的电解质。 DOL（阿尔法·埃萨尔）/DME（J＆K）。 DOL与DME的体积比为1：1。 LiTFSI浓度分别为1、2、3和4 m。将混合物在25℃在Ar气氛下搅拌24小时。将不同含量的LiNO3添加到2 m LiTFSI DOL /DME电解质中。 LiNO 3的重量百分比分别为0.5％，1％和2％。还将混合物在25℃在Ar气氛下搅拌24小时。

Synthesis of CMK‐3/9,10‐AQ Nanocomposites: The different contents of AQ (J&K) were dissolved in dimethyl sulfoxide (DMSO). Then, CMK‐3 (Nanjing JiCang Co., China) was added to above solution. The weight ratios of AQ to CMK‐3 were 1:1, 2.3:1, and 4:1. After ultrasonic treatment for 30 min, the mixture was placed in oven under vacuum to remove the solvent at 100 °C.  
CMK-3 /9,10-AQ纳米复合材料的合成：将不同含量的AQ（J＆K）溶解在二甲基亚砜（DMSO）中。然后，将CMK-3（中国南京吉仓公司）添加到上述解决方案中。 AQ与CMK-3的重量比为1：1、2.3：1和4：1。超声处理30分钟后，将混合物置于真空烘箱中，以在100°C除去溶剂。

Material Characterizations: NETZ SCH STA 449F thermal analyzer (Germany) was used to operate the TG analysis of AQ and AQC in the range from 30 to 700 °C at a rate of 5 °C min‐1 in air. The morphology and microstructure of the samples were observed by using SEM (JEOL, JSM‐7500F) and TEM (tecnai G2 F20). The ionic conductivity of the electrolytes was tested via AC impedance method using 0.1 m KCl (aq) as the reference material. The UV–vis spectra of the five electrolytes containing the same concentration of AQ (50 mg AQ in 2 mL of electrolyte) were recorded by a Jasco‐550 ultraviolet–visible (UV/vis) spectrophotometer. Before the UV–vis test, the solutions are diluted with the corresponding electrolytes in a volume ratio of 1:20. The surface area and pore volume of CMK‐3 and AQ/CMK‐3 composites were analyzed by N2 adsorption–desorption isotherms at 77 K on a BELSORP‐mini instrument. The Raman spectra were collected using a Thermo‐Fisher Scientific DXR Raman microscopy with a 532 nm wavelength. When testing the Raman spectra of Li anode, the Li was protected by thin Al2O3 glass, and was sealed in Ar atmosphere as shown in Figure S4a (Supporting Information).  
材料表征：NETZ SCH STA 449F热分析仪（德国）用于在30至700°C的范围内以5°C min-1的速率在空气中进行AQ和AQC的TG分析。使用SEM（JEOL，JSM-7500F）和TEM（tecnai G2 F20）观察样品的形态和微观结构。通过交流阻抗法，以0.1 m KCl（aq）为参考材料，测试了电解质的离子电导率。用Jasco-550紫外可见（UV /vis）分光光度计记录了5种含有相同AQ浓度（50 mg AQ在2 mL电解质中）的电解质的UV-vis光谱。在紫外可见测试之前，将溶液用相应的电解质以1:20的体积比稀释。 CMK-3和AQ /CMK-3复合材料的表面积和孔体积在BELSORP-mini仪器上通过N2吸附-解吸等温线进行分析。使用Thermo-Fisher Scientific DXR拉曼显微镜以532 nm波长收集拉曼光谱。当测试Li阳极的拉曼光谱时，Li被薄的Al2O3玻璃保护，并被密封在Ar气氛中，如图S4a（支持信息）所示。

Electrochemical Tests: The AQ electrode was prepared by mixing 60 wt% of AQ, 30 wt% of conductive carbon (super P), and 10 wt% of polyvinylidenefluoride (PVdF) binder in N‐methyl‐2‐pyrrolidone (NMP). For AQC cathode, the ratio of AQC:super P:PVdF was 8:1:1. The as‐prepared slurry was spread on Al foil and then dried in a vacuum oven at 90 °C for 12 h. Lithium metal was used as the anode and reference electrode, and Celgard 2320 was used as the separator. The CR2032 coin‐type cells were produced in an Ar‐filled glove box (Mikrouna Universal 2440/750). The as‐prepared cells were tested on a CT2001A cell test instrument (LAND Electronic Co.). CVs were carried out at a scan rate of 0.1 mV s−1 using a Parstat 263A electrochemical workstation (AMETEK Co.). Electrochemical impedance spectroscopy (EIS) measurements were performed on Parstat 2273 electrochemical workstation (AMETEK Co.). The AC perturb at ion signal was ±5 mV and the frequency range was from 100 mHz to 100 KHz.  
电化学测试：AQ电极是通过将60 wt％的AQ，30 wt％的导电碳（super P）和10 wt％的聚偏二氟乙烯（PVdF）粘合剂混合在N-甲基-2-吡咯烷酮（NMP）中制备的。对于AQC阴极，AQC：super P：PVdF之比为8：1：1。将制得的浆液铺在Al箔上，然后在90°C的真空烘箱中干燥12 h。金属锂用作阳极和参比电极，Celgard 2320用作隔板。 CR2032硬币型电池是在装有Ar的手套箱（Mikrouna Universal 2440/750）中生产的。所制备的细胞在CT2001A细胞测试仪（LAND Electronic Co.）上进行了测试。使用Parstat 263A电化学工作站（AMETEK Co.）以0.1 mV s-1的扫描速率进行CV。电化学阻抗谱（EIS）测量在Parstat 2273电化学工作站（AMETEK公司）上进行。离子信号处的交流扰动为±5 mV，频率范围为100 mHz至100 KHz。
