Repository: greedbob/PaperNotebook

# Li-ion-Battery Organic Electrode
锂离子电池有机电极材料的发展、制备和测试

1. [2019 Jiaheng Zhang 含偶氮基团的有机化合物作为电极材料的锂离子全电池](Azo‐Group‐Containing-Organic-Compounds-as-Electrode-Materials-in-Full‐Cell-Lithium‐Ion-Batteries/article.md)
   - 有机化合物偶氮苯4,4-二羧酸锂（ADL）作为全电池LIB负极。
   - ADL与炭黑和藻酸钠以6:3:1的重量比混合，形成均匀的浆料。将粉末与水和NMP溶剂混合。然后，使用刮刀法将阳极浆料以〜4μmg cm-2的面积质量负荷粘贴在〜9μm的铜箔上，其膜厚400μm，然后在150℃下干燥。65°C真空烘箱中放置24h。
   - ADL作为负极，LiCoO2（LCO/ADL）或LiFePO4（LFP/ADL）作为正极以及1 M LiPF6溶于碳酸亚乙酯/碳酸二亚乙酯（EC:DEC = 1:1）作为电解质。然后，进行了异位X射线衍射（XRD），异位X射线光电子能谱（XPS）和扫描电子显微镜（SEM），以了解电化学反应过程中的电荷存储机理和结构变化。
   - 根据充电/放电测量，在电流密度为100 mA g-1的情况下，经过200次循环后，LFP/ADL的比容量保持率（88.05％）高于LCO/ADL全电池（73.79％）。
   - XPS分析显示，LCO/ADL满电池的ADL阳极上的金属Li沉积导致容量快速衰减和循环性能差，而LFP/ADL满电池的ADL阳极上观察到无锂金属沉积，这说明了LFP/ADL全电池具有更高的循环稳定性和容量保持率。

2. [2019] [LiPF6稳定剂和过渡金属阳离子清除剂：双功能联吡啶基配体，用于锂离子电池应用](LiPF6-Stabilizer-and-Transition-Metal-Cation-Scavenger-A-Bifunctional-Bipyridine-Based-Ligand-for-Lithium-Ion-Battery-Application/article.md)  
   - 由于PF5的强路易斯酸性，LiPF6相对较高的反应性会引起诸如大量电解质劣化（包括有毒化合物的形成），固体电解质中间相和阴极电解质中间相生长以及过渡金属溶解-迁移-沉积等问题。LiPF6相关的老化过程是LIB的比容量和能量衰减的主要原因之一。
   - 为了解决这些问题，采用了一种双功能不溶性配体2,2'-联吡啶-4,4'-二羧基二锂盐（Li2BPy），以（1）通过其Lewis碱性稳定LiPF6，（2）阻止过渡金属通过配体-过渡金属络合通过电解质迁移。
   - 在室温下，在圆底烧瓶中混合2,2'-联吡啶-4,4'-二羧酸（976.8 mg，4.0 mmol，1.0当量）和氢氧化锂（191.6 mg，8.0 mmol，2.0当量）。在搅拌下，加入H2O（6mL）。将白色悬浮液在室温下搅拌30分钟，得到均匀的浅黄色溶液。使用过量（80毫升）丙酮沉淀Li2BPy。然后将获得的沉淀物在丙酮中重结晶两次以除去杂质。将产品在减压（<10–3 mbar）下于60°C预干燥过夜，然后在减压（<10–6 mbar）下用Pfeiffer Vacuum HiPace 80涡轮泵在60°C下进一步干燥48 h 。
   - DFT计算了PF5-与Li2BPy的反应活化能 **可以借鉴计算可能生成的目标产物的可能性**

3. [4,4'-联苯二羧酸钠配位化合物作为Na离子电池的阳极](Hoi-Ri-Moon-4-4-Biphenyldicarboxylate-sodium-coordination-compounds-as-anodes-for-Na-ion-batteries/article.md)  
   - bpdc-钠盐的晶体结构和电化学性能。通过有意合成（例如沉淀法和溶剂热法）获得了bpdc-钠盐中不同程度的去质子化和不同配位的水分子，从而形成了具有三种不同晶体结构的bpdc-钠盐。使用单晶XRD确定其晶体结构。
   - bpdc-钠盐表现出令人鼓舞的电化学性能，在200℃时可逆容量为200 mA h g-1。相对于Na /Na +为0.5 V，在150个循环中容量可忽略不计，即使在20 C的速率下也具有约100 mA h g-1的出色速率性能。bpdc-钠盐的碱化/脱盐以两相反应进行。另外，bpdc-钠盐中的去质子化程度不仅影响电化学性能，而且影响相应的反应机理。与部分去质子化的bpdc-钠盐（NaHbpdc）相比，完全去质子化的bpdc-二钠盐（Na2bpdc）显示出更好的库仑效率和速率性能。与Na2bpdc不同，Na2bpdc在糖化和脱泡过程中表现出可逆的相变，而NaHbpdc在循环过程中表现出不可逆的相变。
   - 在室温下，向搅拌的H 2 bpdc（2.42g，0.01mol）的水悬浮液（25mL）中加入NaOH（1.20g，0.03mol）的水溶液（7mL）。反应完成后，将溶液过滤，并将乙醇（20mL）加入滤液中，得到白色沉淀。过滤获得的白色沉淀物，用乙醇洗涤，并在空气中干燥。
   - 将电化学活性材料的样品（57.1 wt％）与炭黑（Super P，28.6 wt％）和羧甲基纤维素（CMC，14.3 wt％）混合。电极材料的负载量约为1 mg cm-2。电化学性能是用2032个带有Na金属阳极和0.8M NaClO4的硬币电池在碳酸亚乙酯和碳酸二乙酯（1 :: 1 v /v）的电解质溶液的混合物中评估的。恒电流实验是在30°C下进行的，使用了18.7 mA g-1（约0.1 C）和20.3 mA g-1（约0.1 C）的比电流密度来评估NaHbpdc和Na2bpdc的循环性能。为了进行速率性能评估，将放电（消磁）电流密度固定为0.1 C，并改变充电电流。 GITT实验是在相对于Na /Na +的0.1至2.5 V之间进行的，方法是每隔1 h施加一个对应于C/20速率的电流，间隔1 h的休息时间。


4. [2015 Yong-Lei 扩展的π共轭系统，用于快速充电和放电的钠离子电池](Yong-Lei-2015-Extended-pi-Conjugated-System-for-Fast-Charge-and-Discharge-Sodium-Ion-Batteries/article.md)  
   - 为了获得高速率性能，毫无疑问，三个方面非常关键，包括**电荷传输和收集，充电和放电状态的稳定性以及离子扩散**。受到有机电子学中有机半导体分子设计的启发，其中扩展的π共轭体系不仅可以稳定+1或-1荷电状态，还可以促进电荷传输，我们在此着重介绍分子设计，即利用扩展π共轭系统的优势来改善电池性能并解决当前快速充电和放电的挑战。
   - π共轭体系的扩展是可预测的，这有利于快速电荷的传输和收集，并改善了在快速充放电过程中对Na离子的快速插入/抽取的耐受性。同时，扩展π共轭体系也有助于增强分子间的相互作用（例如π–π或C–H··π相互作用），这可能导致逐层的分子排列。这种逐层的分子排列有望为两层之间的离子扩散形成一条快速途径。  
   - ![](https://pubs.acs.org/na101/home/literatum/publisher/achs/journals/content/jacsat/2015/jacsat.2015.137.issue-8/jacs.5b00336/20150226/images/medium/ja-2015-00336j_0002.gif)  
   - SSDC电极的高容量和高可循环性可能是由于扩展的π共轭体系所致，因为它可以：
     - （1）改善电荷传输并稳定充电和放电状态
     - （2）增强表面活性。分子间的相互作用和由此产生的梯形堆积结构促进了Na离子的插入/提取  
   - SSDC的合成：根据报道的关于对苯二甲酸锂制备的文献制备4,4'-苯乙烯-二羧酸钠。（29）加入4,4'-Stilbenedidi羧酸（1.00 g，3.73 mmol）和氢氧化钠（0.31 g，7.83 mmol）在室温下加入30 mL乙醇。搅拌过夜后，将悬浮的混合物过滤。将产物用EtOH洗涤3次，并伴随超声波以更好地溶解杂质。该过程得到1.15g的白色固体（产率：99％）。将产物在110℃下真空干燥过夜。购买了化合物，试剂和溶剂，无需进一步纯化即可直接使用。
   - 将电化学活性材料（SSDC或SBDC）样品与炭黑（Super P）和CMC以50:40:10的重量比混合，然后使用刮刀在约1 mg cm– 2质量加载。溶剂是水。通过使用相同的方法获得  的。金属钠用作对电极，并且两个电极通过玻璃纤维隔板分开。在室温下，使用LANHE-CT2001A测试系统在2.5-0.1 V（vs Na/Na+）的不同电流密度下进行恒电流实验。

5. [锂离子电池共轭二羧酸盐阳极](2009-Conjugated-dicarboxylate-anodes-for-Li-ion-batteries/article.md)  
   - Li2C8H4O4（对苯二甲酸锂）和Li2C6H4O4（反-粘康酸锂），在分子核内共轭有羧酸盐基团，它们分别能够与每个式单位的两个和一个额外的Li发生电势反应0.8和1.4 V，可逆容量分别为300和150 mA h g-1。用聚环氧乙烷基电解质将活性保持在80°C。 Li2C8H4O4和Li2C6H4O4负极的一个值得注意的优势是，与1 M的LiPF6碳酸亚乙酯-碳酸二甲酯电解质相比，碳电极具有更高的热稳定性，这将使锂离子电池更安全。
   - ![41563_2009_Article_BFnmat2372_Equ2_HTML.gif](.\2009-Conjugated-dicarboxylate-anodes-for-Li-ion-batteries/imgs/41563_2009_Article_BFnmat2372_Equ2_HTML.gif)  
   - Li2C8H4O4和Li2C6H4O4相均通过在乙醇（一种难溶解二盐的介质）中与相应的对苯二甲酸和粘康酸C8H6O4和C6H6O4（Aldrich或Alfa，98％）与过量5％的LiOH·H2O粉末（Fluka; 99％）反应24h制备。将乳状悬浮液离心并用乙醇洗涤三次，然后在150℃下在初级真空下干燥。乙醇-水介质同样成功，但是在这种情况下，由于溶解度较高，因此可以得到较粗的颗粒。同样，也可以使用Li2CO3代替LiOH·H2O来生产具有不同粒径的二羧酸盐。  
   - 用30％w /w的炭黑（SP）球磨10分钟后，我们的材料的电化学性能与锂相比进行了测试。

6. [从生物质到可持续锂离子电池的可再生LiXC6O6有机电极](2008-From-Biomass-to-a-Renewable-LiXC6O6-Organic-Electrode-for-Sustainable-Li‐Ion-Batteries/cssc.200700161.html.trans.md)
   - 罗丹地酸二锂制备方法：10小时的反应时间，达到沉淀收率从87％至90％  
   - ![](https://onlinelibrary.wiley.com/cms/asset/46058b2b-01fd-4714-8e34-326cf359f248/msch001.jpg)  
   - 电极材料：Li2C6O6/C复合材料（85:15）
   - 电化学性能：1.5 V和3.5 V，交换4单位Li，580 mAh g-1

File: Li-ion-Battery-Organic-Electrode/LiPF6-Stabilizer-and-Transition-Metal-Cation-Scavenger-A-Bifunctional-Bipyridine-Based-Ligand-for-Lithium-Ion-Battery-Application/article.md
## LiPF6 Stabilizer and Transition-Metal Cation Scavenger: A Bifunctional Bipyridine-Based Ligand for Lithium-Ion Battery Application  LiPF6稳定剂和过渡金属阳离子清除剂：双功能联吡啶基配体，用于锂离子电池应用

> Hao JiaBastian BillmannHitoshi OnishiJens SmiatekStephan RoeserSimon Wiemers-MeyerRalf WagnerMartin WinterIsidora Cekic-Laskovic
> Chem. Mater. 2019, 31, 11, 4025-4033
> DOI: [10.1021/acs.chemmater.9b00555](https://doi.org/10.1021/acs.chemmater.9b00555)

### Abstract
Because of its well-balanced properties, lithium hexafluorophosphate (LiPF6) remains the most widely adopted conducting salt in state-of-the-art nonaqueous, aprotic liquid electrolytes used in lithium-ion batteries (LIBs). However, the relatively high reactivity of LiPF6 can cause issues such as bulk electrolyte deterioration including formation of toxic compounds, solid electrolyte interphase and cathode electrolyte interphase growth, and transition-metal dissolution–migration–deposition because of the strong Lewis acidity of PF5. LiPF6-related aging processes are one of the major reasons for specific capacity and energy decay of LIBs. To address these issues, a bifunctional insoluble ligand, 2,2′-bipyridine-4,4′-dicarboxylato dilithium salt (Li2BPy), is employed to (1) stabilize LiPF6 via its Lewis basicity and (2) to block transition-metal migration through electrolyte via ligand–transition-metal complexation.  
由于六氟磷酸锂（LiPF6）具有良好的平衡特性，因此在用于锂离子电池（LIB）的最新非水，非质子液体电解质中仍然是使用最广泛的导电盐。然而，由于PF5的强路易斯酸性，LiPF6相对较高的反应性会引起诸如大量电解质劣化（包括有毒化合物的形成），固体电解质中间相和阴极电解质中间相生长以及过渡金属溶解-迁移-沉积等问题。 LiPF6相关的老化过程是LIB的比容量和能量衰减的主要原因之一。为了解决这些问题，采用了一种双功能不溶性配体2,2'-联吡啶-4,4'-二羧基二锂盐（Li2BPy），以（1）通过其Lewis碱性稳定LiPF6，（2）阻止过渡金属通过配体-过渡金属络合通过电解质迁移。

### 1. Introduction
Lithium-ion batteries (LIBs) play an indispensable role in portable, stationary, and mobile energy storage systems due to their merits of high gravimetric and volumetric energy density, high-energy efficiency, and long cycle life.(1−4) In the nonaqueous, aprotic liquid electrolytes used in state-of-the-art LIBs, lithium hexafluorophosphate (LiPF6) remains the most widely adopted conducting salt because of its well-balanced properties of high anodic and cathodic stability, relatively high dissociation degree in nonaqueous solvent(s), and ability to passivate aluminum current collectors.(5−8) Despite of its success, LiPF6 faces the challenges of relatively high toxicity and susceptibility to heat and moisture. The chemical instability of LiPF6 is considered to be the origin of several aging processes in LIBs.  
锂离子电池（LIB）具​​有重量和体积能量密度高，能量效率高，循环寿命长等优点，因此在便携式，固定式和移动式能量存储系统中起着不可或缺的作用。（1-4）先进的LIB中使用的非水，非质子液体电解质六氟磷酸锂（LiPF6）仍然是使用最广泛的导电盐，因为它具有良好的平衡特性，具有高的阳极和阴极稳定性，在非水溶剂中的较高解离度（ s）以及钝化铝集电器的能力。（5-8）尽管LiPF6取得了成功，但它仍面临着相对较高的毒性以及对热和湿气的敏感性的挑战。 LiPF6的化学不稳定性被认为是LIB中若干老化过程的起源。

LiPF6 derivatives, such as dialkyl fluorophosphate, can migrate to the electrode|electrolyte interfaces (where the solid electrolyte interphase, SEI(9) and cathode electrolyte interphase, CEI(10) have been formed) and can be further decomposed.(11−13) Moreover, hydrogen fluoride (HF), a product of the interaction between LiPF6 and protic impurities, is reported to promote leaching out transition-metal cations from cathode materials.(14−18) The dissolved transition-metal cations can migrate through the electrolyte and deposit at the surface of the graphite anode. This phenomenon conventionally described as transition-metal dissolution, migration, and deposition, leading to the increased impedance and deteriorated Coulombic efficiency of the carbonaceous anode-based LIBs.(19,20)  
氟化磷酸二烷基酯等LiPF6衍生物可迁移至电解质界面（已形成固体电解质中间相SEI（9）和阴极电解质中间相CEI（10））并进一步分解。（11-13 ）此外，据报道，LiPF6与质子杂质相互作用的产物氟化氢（HF）促进从阴极材料中浸出过渡金属阳离子。（14-18）溶解的过渡金属阳离子可通过电解质迁移并沉积在石墨阳极的表面。这种现象通常被描述为过渡金属的溶解，迁移和沉积，导致碳质阳极基LIB的阻抗增加和库仑效率下降。（19,20]

Introducing Lewis bases in the liquid electrolyte is an effective approach to stabilize LiPF6. In 2002, Xu et al. proposed the use of tris(2,2,2-trifluoroethyl)phosphite (TTFP) to stabilize LiPF6, as the lone electron pair of phosphite is Lewis basic.(21) The LiPF6 stabilization effect by introducing a Lewis base into the electrolyte was confirmed by Lucht et al. by the nuclear magnetic resonance (NMR) analysis (in this case, pyridine).(22) However, as these Lewis bases are miscible with electrolytes, they can be readily decomposed at the electrode|electrolyte interfaces because of the extreme operation potential of the electrode(s) in LIBs.(6,23) To utilize the LiPF6 stabilization property of Lewis bases without introducing additional unwanted decomposition, it is imperative to isolate the Lewis base from the liquid electrolyte phase, that is, insoluble Lewis bases are favorable candidates for such a purpose.  
在液体电解质中引入路易斯碱是稳定LiPF6的有效方法。 2002年，Xu等。提出使用亚磷酸三（2,2,2-三氟乙基）酯（TTFP）稳定LiPF6，因为亚磷酸酯的孤电子对是Lewis碱性的。（21）通过在电解质中引入路易斯碱，证实了LiPF6的稳定作用由Lucht等人撰写。通过核磁共振（NMR）分析（在这种情况下为吡啶）。（22）然而，由于这些路易斯碱可与电解质混溶，因此，由于其极高的操作电位，它们易于在电解质界面处分解。 （6,23）为了利用Lewis碱的LiPF6稳定特性而又不引入其他不必要的分解，必须将Lewis碱与液体电解质相隔离，也就是说，不溶的Lewis碱是理想的候选物为此目的。

To address the transition-metal dissolution–migration–deposition (TM-DMD), Aurbach et al. employed polymeric ligands to block the transition-metal migration through the electrolyte, as insoluble complexes can be formed between ligands and transition-metal cations.(24,25)  
为了解决过渡金属的溶解-迁移-沉积（TM-DMD）问题，Aurbach等人。由于配体和过渡金属阳离子之间可能形成不溶性络合物，因此采用聚合配体来阻止过渡金属通过电解质的迁移。（24,25）

Because almost all ligands are Lewis bases, introducing an insoluble Lewis basic ligand in the electrolyte is expected to address both issues of the high reactivity of LiPF6 and the transition-metal cation migration through the electrolyte. Inspired by the aforementioned work, an insoluble ligand, 2,2′-bipyridine-4,4′-dicarboxylato dilithium salt (Li2BPy), was designed, synthesized, and incorporated into poly(vinylidene fluoride-co-hexafluoropropylene) (PVDF-HFP). The efficacy of this insoluble ligand on resolving the LiPF6-related aging issues was evaluated by carefully selecting experimental studies and theoretical calculations.  
因为几乎所有的配体都是路易斯碱，所以在电解质中引入不溶的路易斯碱性配体有望解决LiPF6的高反应性和过渡金属阳离子通过电解质迁移的问题。受上述工作的启发，设计，合成了一种不溶性配体2,2'-联吡啶-4,4'-二羧基二锂盐（Li2BPy），并掺入了聚偏二氟乙烯-共六氟丙烯（PVDF-HFP）中）。通过仔细选择实验研究和理论计算，评估了这种不溶性配体解决LiPF6相关老化问题的功效。
