Repository: greedbob/PaperNotebook

# Li-ion-Battery
锂离子电池相关

## READING…  
1. [Ionic liquid-based electrolytes for lithium-ion batteries: review of performances of various electrode systems 锂离子电池离子液体电解质：各种电极系统的性能回顾](2016-Ionic-liquid-based-electrolytes-for-lithium-ion-batteries-review-of-performances-of-various-electrode-systems/article.md)
   - 基于石墨/LiFePO4（Cgr/LFP），Li4Ti5O12/LiFePO4（LTO/LFP）和Li4Ti5O12/LiNi1/3Mn1/3Co1/3O2（LTO/NMC）的锂离子电池，
   - 使用[C1CnIm][NTf2]-和[C1C1CnIm][NTf2]（n = 4和6）基电解质与不同的锂盐，例如Li[N（SO2CF3）2]（LiNTf2），Li[N（SO2F）2]（LiFSI）和LiPF6在333 K下进行了测试，并与市售的碳酸盐基电解质[EC：DEC] [LiPF6]进行了比较。
   - 研究了侧链长度对咪唑鎓环或其被CH3取代的C2-H等不同因素的影响，以及有机添加剂的存在以及系统标称电压值的影响。最后，讨论了所有这些基于IL的电解质系统的共同趋势。
   - 锂离子电池电极的制备:

File: Li-ion-Battery/Functional-lithium-borate-salts-and-their-potential-application-in-high-performance-lithium-batteries/Functional-lithium-borate-salts-and-their-potential-application-in-high-performance-lithium-batteries.md (part 2 of 3)
## Functional lithium borate salts and their potential application in high performance lithium batteries 功能性硼酸锂盐及其在高性能锂电池中的潜在应用
The use of a gel or solid polymer electrolyte (GPE and SPE) to replace the conventional liquid electrolyte may help to tackle several problems: (i) suppression of lithium dendrites’ engender and growth; (ii) alleviation of interfacial reactivity between the electrode and liquid electrolytes due to the least use of alkyl carbonate solvents; (iii) improvement of safety issues, in addition to suppression of lithium dendrites, the quasi-solid-state construction of a polymer electrolyte is more tolerant to mechanical deformation; (iv) better shape flexibility and manufacturing integrity. Many reviews had elaborated the recent progress in polymer electrolyte [5], [120], [121], [122], [123], [124], [125]. Poly(vinylidene fluoride) (PVDF), poly(vinylidene fluoride-co-hexafluoropropylene) (PVDF-HFP), poly(ethyleneoxide) (PEO), polyacrylonitrile (PAN) and poly(methyl methacrylate) (PMMA) have been widely studied as polymer matrices for GPEs in order to make them feasible for commercial applications.  
用凝胶或固体聚合物电解质（GPE和SPE）代替传统的液体电解质可能有助于解决几个问题：（i）抑制锂枝晶的产生和生长； （ii）由于最少使用碳酸烷基酯溶剂而减轻了电极与液体电解质之间的界面反应性； （iii）改善安全性，除了抑制锂枝晶外，聚合物电解质的准固态结构更能承受机械变形； （iv）更好的形状灵活性和制造完整性。许多评论阐述了聚合物电解质的最新进展[5]，[120]，[121]，[122]，[123]，[124]，[125]。聚偏二氟乙烯（PVDF），聚偏二氟乙烯-共六氟丙烯（PVDF-HFP），聚环氧乙烷（PEO），聚丙烯腈（PAN）和聚甲基丙烯酸甲酯（PMMA）已被广泛研究用于GPE的聚合物基质，以使其在商业应用中可行。

The solvent-free, lithium-conducting polymer electrolytes had been prepared in professor Scrosati's group by hot-pressing a blend of PEO (molecular weight: 1 × 105) and LiBOB salt [126]. The (PEO)n-LiBOB polymer electrolytes possessed conductivity values varying from 10−5 to 10−3 S cm−1 in a temperature range from 30 °C to 80 °C. This high ionic conductivity was attributed to the remarkable amorphization effect on the PEO host induced by the BOB− anion. These (PEO)n-LiBOB polymer electrolytes exhibited lithium-ion transference number values ranging from 0.25 to 0.30 independent of the selected EO/Li molar ratio and operating temperature. These values were higher than the previous reported values for common PEO-LiX systems [127], [128], attributed to the large BOB− anion, whose mobility was lower than that of more common X− anions. Considering all these favorable properties, these (PEO)nLiBOB membranes appeared promising for solid polymer electrolytes of lithium batteries operating at high and medium temperatures. Tetrasiloxanes and trisiloxanes containing oligoether chains of various lengths –(CH2CH2O)n– (n = 2–7), were synthesized and doped with LiBOB salt as possible electrolytes for lithium batteries [129]. Conductivity data showed that these low viscosity materials (less than 10 cP) had some of the highest conductivities ever reported for polymeric electrolytes approaching 1 × 10−3 S cm−1 at 37 °C. Conductivity vs. temperature plots of the doped compounds fit the semi-empirical Vogel–Tammann–Fulcher (VTF) equation indicating the ions mobility had coupling interaction with the motion of the polymer chains [130], [131].  
Scrosati教授的小组通过热压PEO（分子量：1×105）和LiBOB盐的混合物制备了无溶剂，导电锂的聚合物电解质[126]。 （PEO）n-LiBOB聚合物电解质在30°C至80°C的温度范围内具有10-5至10-3 S cm-1的电导率值。较高的离子电导率归因于BOB-阴离子对PEO主体的显着非晶化作用。这些（PEO）n-LiBOB聚合物电解质的锂离子转移数值在0.25至0.30的范围内，与所选的EO /Li摩尔比和工作温度无关。这些值高于先前报道的常见PEO-LiX系统的值[127]，[128]，归因于大的BOB-阴离子，其迁移率低于更常见的X-阴离子。考虑到所有这些有利性能，这些（PEO）nLiBOB膜似乎有望用于在高温和中温下运行的锂电池的固体聚合物电解质。合成了含有各种长度为-（CH2CH2O）n-（n = 2-7）的低聚醚链的四硅氧烷和三硅氧烷，并掺入了LiBOB盐作为锂电池的可能电解质[129]。电导率数据显示，这些低粘度材料（小于10 cP）在37°C时具有报道过的聚合物电解质的最高电导率，接近1×10-3 S cm-1。掺杂化合物的电导率与温度的关系图拟合了半经验的Vogel-Tammann-Fulcher（VTF）方程，表明离子迁移率与聚合物链的运动具有耦合作用[130]，[131]。

The characterization of a low cost and very safe electrolyte prepared via the dissolution of LiBOB in a tetraethylene glycol dimethylether (LiBOB:TEGDME = 1:4, w/w) had been reported [52]. It was demonstrated that the electrolyte had conductivity ranging between 10−3 S cm−1 and 10−2 S cm−1 and a thermal stability as high as 180 °C. Sweep voltammetry of the electrolyte showed anodic oxidization stability extending over 4.6 V vs. Li/Li+ and cathodic peak at about 1.5 V vs. Li/Li+ relating to the reductive decomposition of LiBOB salt. Moreover, LiFePO4 cathode operated well in a lithium cell using the TEGDME-LiBOB electrolyte. Polymer gel electrolytes consisting of poly (2-ethoxyethyl methacrylate), LiBOB and different aprotic solvents (propylene carbonate, ethylene carbonate and dimethyl carbonate) had been prepared by a facile radical polymerization for lithium ion batteries operating at the elevated temperature of 70 °C [132]. The maximum value of the ionic conductivity was 2.4 × 10−3 S cm−1 at 70 °C for PEOEMA–DEC/EC–LiBOB (34:22/40:4 mol.%) sample. The electrochemical stability toward oxidation was up to 5.1 V (vs. Li/Li+). As reported polymer electrolytes delivered higher electrochemical and thermal stability compared to the conventional liquid electrolytes such as DEC/EC–LiBOB.  
已经报道了通过将LiBOB溶解在四甘醇二甲醚中制备的低成本且非常安全的电解质的特性（LiBOB：TEGDME = 1：4，w /w）[52]。结果表明，该电解质的电导率在10-3 S cm-1和10-2 S cm-1之间，并且热稳定性高达180°C。电解液的扫描伏安法显示，阳极氧化稳定性稳定在4.6 V vs. Li /Li +之上，并且在约1.5 V vs. Li /Li +上具有阴极峰，这与LiBOB盐的还原分解有关。此外，使用TEGDME-LiBOB电解质，LiFePO4阴极在锂电池中运行良好。通过在70℃的高温下操作的锂离子电池的自由基聚合，已经制备了由聚（甲基丙烯酸2-乙氧基乙酯），LiBOB和不同质子惰性溶剂（碳酸亚丙酯，碳酸亚乙酯和碳酸二甲酯）组成的聚合物凝胶电解质[ 132]。对于PEOEMA–DEC /EC–LiBOB（34：22/40：4 mol。％）样品，在70°C时离子电导率的最大值为2.4×10-3 S cm-1。电化学氧化稳定性高达5.1 V（vs. Li /Li +）。据报道，与传统的液体电解质如DEC /EC-LiBOB相比，聚合物电解质具有更高的电化学和热稳定性。

LiBOB was also studied with PMMA to obtain the PMMA gel polymer electrolytes [51]. The ionic conductivity of the 20 wt.%, PMMA containing GPE reached 3.58 mS cm−1 at 100 °C. Its conductivity–temperature relationship obeyed VTF equation, which indicated that the polymer chain motions contributed to the ion mobility. The GPE showed stability up to 4.7 V vs. Li/Li+ and the lithium ion transference number was 0.46 at 25 °C. This GPE was used as an electrolyte in a Li/LiCoO2 cell, and subjected to charge–discharge cycling between 4.2 V and 3.0 V with stable capacity of ∼130 mA h g−1 over 20 cycles.  
LiBOB还与PMMA一起研究得到PMMA凝胶聚合物电解质[51]。含GPE的20 wt。％PMMA的离子电导率在100°C时达到3.58 mS cm-1。它的电导率-温度关系遵循VTF方程，表明聚合物链的运动有助于离子迁移。 GPE相对于Li /Li +表现出高达4.7 V的稳定性，并且在25°C时锂离子转移数为0.46。该GPE用作Li /LiCoO2电池中的电解质，并在4.2 V和3.0 V之间经历了充放电循环，在20个循环中的稳定容量约为130 mA h g-1。

Ghosh et al. reported an average transference number for LiBOB added PEOb-(PMMA-ran-PMAALi) as 0.89 and 0.75 at 25 °C and 60 °C respectively [133]. The higher transference number obtained in this work may be attributed to the higher PMMA molecular weight (∼1 × 106) which contained longer molecular chains and specific chains. It was supposed that these longer chains could entangle to form helix, coiled and/or folded structures that could have a blocking effect to the transport of the large BOB− anion. The entanglements could immobilize the BOB− ions and thereby increased the transference number of the lithium ions.  
Ghosh等。报道了添加LiBOB的PEOb-（PMMA-ran-PMAALi）在25°C和60°C时的平均迁移数分别为0.89和0.75 [133]。这项工作获得的更高的转移数可能归因于更高的PMMA分子量（〜1×106），其中包含更长的分子链和特定链。据推测，这些较长的链可能缠结在一起，形成螺旋，卷曲和/或折叠结构，从而可能对大BOB-阴离子的运输产生阻碍作用。纠缠可以使BOB-离子固定化，从而增加锂离子的转移数。

It was demonstrated the overcharge tolerance of LiBOB battery was excellent, which was ascribed to the fact that the oxalate molecular moieties of LiBOB were preferably oxidized to produce CO2 by the oxygen released from the cathode, as shown in Eq. (11). This reaction produced CO2 very effectively (i.e., 1 mol salt for 4 mol CO2). More importantly it generates much less heat (smaller enthalpy change) than the oxidization of solvents in the case of LiPF6 battery. As a result of the mild oxidization of LiBOB, the internal pressure was rapidly built up by the released CO2, which consequently opened safety vent before thermal runway occurs. Considerable gas production was also observed in lithium ion cells based on LiCoO2 cathode by Wietlemann et al. [66], [98], [134]. So the batteries using LiBOB-based electrolytes were proposed to possess better safety characteristics.  
证实了LiBOB电池的过充电耐受性极好，这归因于如下事实：LiBOB的草酸盐分子部分优选被从阴极释放的氧氧化以产生CO2，如式1所示（11）。该反应非常有效地产生了CO2（即1mol盐对于4mol CO2）。更重要的是，与LiPF6电池相比，它产生的热量要少得多（焓变较小）。LiBOB的轻度氧化的结果是，释放的CO2迅速建立了内部压力，从而在热跑道发生之前打开了安全通风口。 Wietlemann等人在基于LiCoO2阴极的锂离子电池中也观察到大量气体产生。 [66]，[98]，[134]。因此，提出使用基于LiBOB的电解质的电池具有更好的安全性。

![fig_08.png](imgs/fig_08.png)  

In conclusion, LiBOB-based electrolytes possess special physicochemical property, electrochemical property and superior thermal stability. Particularly in PC-based electrolytes, LiBOB-based electrolytes allow the graphite as anode avoiding exfoliation owing to forming favorable SEI layer and endow batteries to have excellent cycling performance at elevated temperature. Meanwhile, LiBOB is environmental benign and not as sensitive to moisture as LiPF6 [21], [92]. However, the thick SEI layer formed in LiBOB-based electrolyte increased the interfacial impedance of the negative electrodes and the power capability of the lithium ion batteries was somehow affected. All these investigation and findings indicate that LiBOB will be widely used in next generation batteries, especially suitable in a large scale energy storage application.  
总之，基于LiBOB的电解质具有特殊的物理化学性质，电化学性质和优异的热稳定性。特别是在PC基电解液中，LiBOB基电解液由于形成了良好的SEI层而使石墨作为阳极避免了剥落，并使电池在高温下具有出色的循环性能。同时，LiBOB对环境无害，对水分的敏感性不如LiPF6 [21]，[92]。然而，在基于LiBOB的电解质中形成的厚的SEI层增加了负极的界面阻抗，并且以某种方式影响了锂离子电池的功率容量。所有这些调查和发现表明，LiBOB将被广泛用于下一代电池，特别适合大规模储能应用。

#### 2.4. Lithium difluoro(oxalate) borate (LiDFOB)
Lithium difluoro(oxalate) borate has one oxalate- and two fluoro-substituting groups (see Scheme 2), possessing the combined chemical structures of LiBOB and LiBF4 [38]. Its molecular weight is 143.8 Da, which is very close to than that of LiPF6 (151.9 Da). LiDFOB has a high decomposition temperature up to 240 °C. The solubility in carbonate solvents is much improved when compared to LiBOB and the maximum concentration of LiDFOB can reach 1.2 M in EC/DMC.
二氟草酸硼酸锂具有一个草酸酯基和两个氟取代基（参见方案2），具有LiBOB和LiBF4的组合化学结构[38]。其分子量为143.8 Da，非常接近LiPF6（151.9 Da）。 LiDFOB具有高达240°C的高分解温度。与LiBOB相比，在碳酸酯溶剂中的溶解度大大提高，并且EC /DMC中LiDFOB的最大浓度可以达到1.2M。

##### 2.4.1. Synthesis and properties
LiDFOB was synthesized by resultant mixture of oxalate acid and boric acid in a 3:2 molar ratio reacting with lithium fluoride [135]. High purity LiDFOB was obtained after recrystallization using a mixture of acetonitrile/toluene (1:1, v/v).  
通过以3：2的摩尔比的草酸和硼酸的混合物与氟化锂反应合成LiDFOB [135]。重结晶后，使用乙腈/甲苯的混合物（1：1，v /v）获得高纯度LiDFOB。

![fig_09.png](imgs/fig_09.png)  

Aravindan et al. discovered another procedure to make LiDFOB using boron trifluoride diethyletherate and lithium oxalate in a 1:1 molar ratio as starting materials and the product was purified through extraction and recrystallization using DMC solvent [55]. The advantage of this procedure was that no solvent separation was involved any more.  
Aravindan等。他发现了另一种使用三氟化硼二乙基醚化物和草酸锂以1：1摩尔比作为起始原料制备LiDFOB的方法，并通过萃取和使用DMC溶剂重结晶来纯化产物[55]。该方法的优点是不再涉及溶剂分离。

![fig_13.png](imgs/fig_13.png)  

##### 2.4.2. Electrochemical performance
###### 2.4.2.1. Electrochemical performance as a main salt
LiDFOB was first reported as an unique lithium salt by S.S. Zhang in 2006 for an improved electrolyte of Li-ion battery in terms of thermal stability, ionic conductivity, current collector compatibility and SEI forming properties [72]. This salt possessed the combined advantages of LiBOB and LiBF4 due to its chemical structure comprising both moieties of LiBOB and LiBF4. Compared with LiBOB, the salt was more soluble in linear carbonates and the resultant solution was less viscous, which resulted in improved low temperature and high rate performance. Compared with LiBF4, the salt was highly capable of stabilizing SEI on the surface of graphite anode, which enabled Li-ion cell to be operated stably at elevated temperatures.  
LiDFOB是由S.S. Zhang于2006年首次报道的独特锂盐，在热稳定性，离子电导率，集电体相容性和SEI形成性能等方面用于改进锂离子电池的电解质[72]。该盐由于其化学结构包括LiBOB和LiBF4的两个部分，因此具有LiBOB和LiBF4的组合优点。与LiBOB相比，该盐更易溶于线型碳酸盐，且所得溶液的粘度更低，从而改善了低温性能，提高了速率。与LiBF4相比，该盐具有很高的稳定石墨阳极表面SEI的能力，这使锂离子电池在高温下能够稳定运行。

The thermal stability of LiBF4, LiDFOB and LiBOB is shown in Fig. 7(a). Thermal decomposition of LiDFOB occurred at 240 °C, which was the lowest temperature among these three salts but still 40 °C higher than that of the LiPF6 salt. Besides, Zhang also compared the conductivity behavior of LiBOB, LiBF4 and LiDFOB in PC/EC/DMC, respectively [72]. Their conductivities for these three salts were significantly influenced by the temperature (shown in Fig. 7(b)). LiBOB had the highest conductivity among the three electrolytes and LiDFOB was in middle above 10 °C, but the order changed to that the conductivity of LiDFOB was higher than that of LiBOB below −30 °C. This behavior was attributed to the combined effect of salt dissociation and solution viscosity [55]. LiDFOB-based electrolyte possessed high conductivity and excellent capacity retention even at low temperature. Therefore, it was indicated that LiDFOB was a promising candidate for low temperature application. Furthermore, Zhang discovered that LiDFOB-based electrolyte could passivate the aluminum collector as LiBOB did at high voltage, which was attributed to the formation of a dense protecting layer on the aluminum surface through chemical combination of Al3+ and B–O molecular moieties.  
LiBF4，LiDFOB和LiBOB的热稳定性如图7（a）所示。 LiDFOB的热分解发生在240°C，这是这三种盐中最低的温度，但仍比LiPF6盐高40°C。此外，Zhang还分别比较了PC/EC/DMC中LiBOB，LiBF4和LiDFOB的电导行为[72]。它们对这三种盐的电导率受温度的显着影响（如图7（b）所示）。在三种电解质中，LiBOB的电导率最高，而LiDFOB在高于10°C的中部，但顺序改变为LiDFOB的电导率高于在30°C以下的LiBOB。这种行为归因于盐离解和溶液粘度的综合作用[55]。基于LiDFOB的电解质即使在低温下也具有高电导率和优异的容量保持率。因此，表明LiDFOB是低温应用的有希望的候选者。此外，张发现，LiDFOB基电解质可以像LiBOB在高压下那样钝化铝集电器，这归因于通过Al3 +和B-O分子部分的化学结合在铝表面形成了致密的保护层。

![1-s2.0-S0010854515000612-gr7_lrg.jpg](imgs/1-s2.0-S0010854515000612-gr7_lrg.jpg)  
Fig. 7. (a) Thermo gravimetric analysis of LiBF4, LiDFOB, and LiBOB at a heating rate of 10 °C min−1 under a nitrogen flow. (b) Arrhenius plots of the ionic conductivity of LiBF4, LiDFOB and LiBOB in a PC/EC/EMC (1:1:3, wt.) solvent mixture.  
图7.（a）在氮气流下以10°C min-1的加热速率对LiBF4，LiDFOB和LiBOB进行热重分析。 （b）PC /EC /EMC（1：1：3，wt。）溶剂混合物中LiBF4，LiDFOB和LiBOB的离子电导率的阿伦尼乌斯图。

The LiDFOB-based electrolytes in various carbonate electrolytes had been investigated for LiFePO4/artificial graphite (AG) cells by Li et al. in 2010 [25]. The 1 M LiDFOB in EC/PC/DMC (1:1:3, v/v) electrolyte possessed comparably higher ionic conductivity (8.25 mS cm−1 at 25 °C). Both the LiFePO4/Li and AG/Li half cells exhibited high coulombic efficiency and lower interfacial resistance, due to its relatively higher conductivity and better capability to form SEI film of low resistance. The LiFePO4/AG cells using this electrolyte displayed excellent capacity retention at −10 °C, 25 °C and even at elevated temperatures up to 65 °C. The rate performance of the cells using LiDFOB electrolyte was close to the cells that using LiPF6 electrolyte at 25 °C. Moreover, at the elevated temperature of 65 °C, the capacity retention of the cells with LiDFOB-based electrolyte was 88%, which was much higher than that of LiPF6-based electrolyte (50%). So this LiDFOB-based electrolyte was a promising electrolyte in LiFePO4/AG cells especially for high temperature application.  
Li等人已经对LiFePO4/人造石墨（AG）电池研究了各种碳酸盐电解液中基于LiDFOB的电解液。在2010年[25]， EC/PC/DMC（1：1：3，v/v）电解质中的1 M LiDFOB具有相对较高的离子电导率（25°C时为8.25 mS cm-1）。 LiFePO4 /Li和AG /Li半电池均显示出高库仑效率和较低的界面电阻，这是由于其相对较高的电导率和更好的形成低电阻SEI膜的能力。使用该电解质的LiFePO4 /AG电池在-10°C，25°C甚至高达65°C的高温下也显示出出色的容量保持能力。使用LiDFOB电解液的电池在25°C时的速率性能接近使用LiPF6电解液的电池的速率性能。此外，在65°C的高温下，基于LiDFOB的电解质的电池容量保持率为88％，远高于基于LiPF6的电解质（50％）。因此，这种基于LiDFOB的电解质在LiFePO4 /AG电池中是一种很有前途的电解质，特别是在高温应用中。

###### 2.4.2.2. Electrochemical performance as an additive
LiDFOB can also be used as electrolyte additive to improve the high temperature performance. Prof. K. Amine disclosed that the addition of LiDFOB to the electrolyte significantly improved the interfacial thermal stability of the lithiated mesocarbon microbeads (MCMB) in EC/EMC electrolyte. The activation energy of the thermal decomposition reactions increased with the increasing concentration of LiDFOB from 0% to 3.0% [24].  
LiDFOB还可以用作电解质添加剂，以改善高温性能。 K. Amine教授透露，在电解质中添加LiDFOB可以显着改善EC /EMC电解质中锂化的中碳微珠（MCMB）的界面热稳定性。随着LiDFOB浓度从0％增加到3.0％，热分解反应的活化能增加[24]。

Moreover, the cell using LiDFOB assisted electrolyte possessed low ohmic and charge-transfer resistance (shown in Fig. 8(b)). The EIS analysis and SEM observations on the cycled electrodes revealed that the thickness of SEI films on the surface of graphite was reduced in the presence of LiDFOB additive [56], [57]. The utilization of LiDFOB dramatically enhanced the cycling performance with capacity retention of about 66.4% after more than 200 cycles at 60 °C [57].  
而且，使用LiDFOB辅助电解质的电池具有低的欧姆电阻和电荷转移电阻（如图8（b）所示）。对循环电极的EIS分析和SEM观察表明，在LiDFOB添加剂存在下，石墨表面SEI膜的厚度减小了[56]，[57]。 LiDFOB的使用显着提高了循环性能，在60°C下经过200个循环后，容量保持率约为66.4％[57]。

![1-s2.0-S0010854515000612-gr8_lrg.jpg](imgs/1-s2.0-S0010854515000612-gr8_lrg.jpg)  
Fig. 8. (a) DSC profiles of the thermal decomposition of lithiated MCMB in the non-aqueous electrolytes showing the positive impact of LiDFOB as the electrolyte additive. The scanning rate used was 10 °C min−1 [24]. Reproduced by permission of The Electrochemical Society. (b) EIS plots of graphite/LMR-NMC cells in 1.2 M LiPF6 EC/EMC (3/7 by weight) electrolyte with 2 wt.% LiBOB, LiDFOB, and without additives after 3 formation cycles (LMR-NMC, i.e. (Li2MnO3)0.4·(LiNi0.375Co0.25O2)0.4, a lithium-rich cathode material designated as Toda HE5050).  
图8.（a）非水电解质中锂化MCMB热分解的DSC曲线，显示了LiDFOB作为电解质添加剂的积极影响。使用的扫描速率为10°C min-1 [24]。经电化学学会许可复制。 （b）在3个成型周期后（LMR-NMC，在1.2 M LiPF6 EC /EMC（3/7重量比）电解质中，含2 wt。％LiBOB，LiDFOB和不含添加剂的石墨/LMR-NMC电池的EIS图） Li 2 MnO 3）0.4·（LiNi 0.375 Co 0.25 O 2）0.4，富锂阴极材料，称为Toda HE5050）。

The mechanism of LiDFOB stabilizing SEI is entirely based on a series of complicated exchange reactions, instead of the reduction as observed in the case of electrolyte additives such as vinylene carbonate. LiDFOB in the electrolyte simultaneously undergoes two chemical equilibria (1) and (2), as shown in Scheme 3, where both (I) and (II) can combine with the main SEI components, such as lithium semi-carbonate (III), to form more complicated and stable oligomers [24], [25], [73].  
LiDFOB稳定SEI的机理完全基于一系列复杂的交换反应，而不是像碳酸亚乙烯酯这样的电解质添加剂所观察到的还原。如方案3所示，电解液中的LiDFOB同时经历了两个化学平衡（1）和（2），其中（I）和（II）都可以与主要SEI组分结合，例如半碳酸锂（III），形成更复杂和稳定的低聚物[24]，[25]，[73]。

![1-s2.0-S0010854515000612-sc3_lrg.gif](imgs/1-s2.0-S0010854515000612-sc3_lrg.gif)  
Scheme 3. The probable SEI-forming mechanism of LiDFOB-based electrolytes. 基于LiDFOB的电解质的可能的SEI形成机理。

The mechanism of thermal stability enhancement for the LiDFOB additive based electrolyte and interface layers has been investigated by Xu and coworkers in 2011 [57]. It was verified by NMR measurements that the addition of LiDFOB to LiPF6-based electrolytes inhibited the autocatalytic thermal decomposition of the electrolyte, generating lithium tetrafluorooxalatophosphate (LiPF4C2O4) and LiBF4 due to the synergistic effect between LiDFOB and LiPF6 at elevated temperature of 85 °C. The formation of borates or its derivative products resulting from the degradation of LiDFOB on both electrodes was also a leading factor for the improvement of the cycling performance at elevated temperature [57]. This improved performance was ascribed to the assistance of LiDFOB in forming favorable SEI layers on both anode and cathode and subsequently resulted in the enhancement of the thermal stability of the electrolyte.  
Xu和同事在2011年研究了基于LiDFOB添加剂的电解质和界面层的热稳定性增强机制[57]。通过NMR测量证实，在基于LiPF6的电解质中添加LiDFOB会抑制电解质的自催化热分解，由于在85°C的高温下LiDFOB和LiPF6之间具有协同作用，因此生成了四氟草酸锂（LiPF4C2O4）和LiBF4。两个电极上LiDFOB降解所导致的硼酸盐或其衍生物的形成，也是提高高温下循环性能的主要因素[57]。这种改善的性能归因于LiDFOB在阳极和阴极上均形成有利的SEI层的辅助，并因此提高了电解质的热稳定性。

In conclusion, the LiDFOB-based electrolytes have shown excellent electrochemical performance and their cells delivered improved cycling performance at high temperature and good safety characteristics owing to its combined advantages of LiBOB and LiBF4 [72]. Therefore, it possesses a very promising prospect in lithium batteries, especially for electric vehicles. However, the investigation of LiDFOB-based electrolytes is not as intensive as for LiBOB-based electrolytes. In addition, their applications in high voltage electrolytes, gel and solid polymeric electrolytes or ionic liquid electrolytes and their related fundamental issues have not yet been discussed.  
总之，由于LiBOB和LiBF4的综合优势，基于LiDFOB的电解质已显示出优异的电化学性能，并且其电池在高温下具有改善的循环性能和良好的安全性[72]。因此，在锂电池，特别是电动汽车中，它具有非常广阔的前景。然而，基于LiDFOB的电解质的研究不像基于LiBOB的电解质那样深入。另外，尚未讨论它们在高压电解质，凝胶和固体聚合物电解质或离子液体电解质中的应用以及相关的基本问题。

### 3. Aromatic lithium borates
The aromatic lithium borates are outlined in this section including lithium bis[1,2-benzenediolato (2-)-O,O′] borate (LiBBB), lithium bis[3-fluoro-1,2-benzenediolato (2-)-O,O′] borate (LiBFBB), lithium bis[tetrafluoro-1,2-benzenediolato (2-)-O,O′] borate (LiBTBB), lithium bis[2,2′-naphthalenediolato (2-)-O,O′] borate (LiBNB), lithium bis(salicylate-2-) borate (LiBSB), lithium bis[2,2′-biphenyldiolato (2-)-O,O′] borate (LiBBPB), lithium [1,2-benzenediolato (2-)-O,O′ oxalato] borate (LiBDOB). Their chemical structures and physical and electrochemical properties are presented in Scheme 4 and Table 2 respectively. There are two other aromatic lithium borates reported as additives, i.e. lithium salicylato-oxalato borate (LiSOB) and tris(pentafluorophenyl) borane (TPFPB), and their chemical structures are given in Scheme 5.  
本节概述了芳香族硼酸锂，包括双[1,2-苯二醇基（2-）-O，O']硼酸锂（LiBBB），双[3-氟-1,2-苯二醇基（2-）-O，O']硼酸酯（LiBFBB），双[四氟-1,2-苯二醇基（2-）-O，O']硼酸锂（LiBTBB），双[2,2'-萘二醇基（2-）-O ，O']硼酸锂（LiBNB），双（水杨酸-2-）硼酸锂（LiBSB），双[2,2'-联苯基二醇（2-）-O，O']硼酸锂（LiBBPB），锂[1， [2-苯二醇基（2-）-O，O'草酸酯]硼酸盐（LiBDOB）。它们的化学结构以及物理和电化学性质分别在方案4和表2中给出。据报道还有另外两种芳族硼酸锂作为添加剂，即水杨基-草酸硼酸锂（LiSOB）和三（五氟苯基）硼烷（TPFPB），其化学结构在方案5中给出。

![1-s2.0-S0010854515000612-sc4_lrg.gif](imgs/1-s2.0-S0010854515000612-sc4_lrg.gif)  
Scheme 4. Structural formulae of aromatic lithium borates. 芳族硼酸锂的结构式。

Table 2. Physical and electrochemical properties of the aromatic lithium borates.
表2。芳族硼酸锂的物理和电化学性质。  
![table_02.png](imgs/table_02.png)

![1-s2.0-S0010854515000612-sc5_lrg.gif](imgs/1-s2.0-S0010854515000612-sc5_lrg.gif)  
Scheme 5. Structural formulae of aromatic lithium borate additives. 芳族硼酸锂添加剂的结构式。

#### 3.1. Lithium bis[1,2-benzenediolato (2-)-O,O′] borate (LiBBB)
Lithium bis[1,2-benzenediolato(2-)-O,O′] borate possesses two pyrocatechol-chelating groups (shown in Scheme 4) [141]. Its molecular weight is 233.4 Da, which is relatively large consisting of two aromatic phenyl rings. LiBBB has a high decomposition temperature at 250 °C [138]. Its solubility can reach 1.1 M in PC.  
硼酸双[1,2-苯二醇基（2-）-O，O']锂具有两个邻苯二酚螯合基团（方案4中显示）[141]。它的分子量为233.4 Da，相对较大，由两个芳族苯环组成。 LiBBB在250°C时具有很高的分解温度[138]。它在PC中的溶解度可以达到1.1M。

The synthesis of LiBBB was reported by Wuhr, which was depicted in Eq. (14) as follows [142].  

![fig_14.png](imgs/fig_14.png)  

LiBBB starts to decompose when the temperature come to 250 °C, which made it possible candidate to replace LiPF6 when the battery is operated at elevated temperatures. In addition, ion pair formation is suppressed in LiBBB due to the charge delocalization of the large aromatic phenyl rings, which will be beneficial for the ionic conductivity. The solubility of this lithium salt in various carbonate solvents is more than 1 mol L−1.  
当温度达到250°C时，LiBBB开始分解，这使得在高温下操作电池时可以选择更换LiPF6。另外，由于大的芳族苯环的电荷离域，LiBBB中的离子对形成受到抑制，这将有利于离子电导率。该锂盐在各种碳酸盐溶剂中的溶解度大于1mol L-1。

In 1995, LiBBB was studied as a lithium salt in lithium batteries by Barthel and his coworkers [10]. They claimed that LiBBB could be used as a class of nontoxic, thermally, chemically, and electrochemically stable and inexpensive lithium salts compared to LiPF6 salt.  
1995年，Barthel及其同事研究了LiBBB作为锂电池中的锂盐[10]。他们声称，与LiPF6盐相比，LiBBB可以用作一类无毒，热，化学和电化学稳定且廉价的锂盐。

However, LiBBB showed poor electrochemical stability than LiPF6. The voltage window of LiBBB-based solutions was limited by the oxidation of the catechol moieties at about 3.6 V vs. Li/Li+, independent of the solvent [10]. The voltage window was too low for its application in lithium ion batteries with strongly oxidizing cathode materials such as LiMn2O4, which required an electrochemical stability range of about 4–4.5 V vs. Li/Li+. In order to increase the electrochemical stability at high voltage, fluorinated analogs were further investigated which would be discussed in the following section.  
但是，LiBBB的电化学稳定性比LiPF6差。基于LiBBB的溶液的电压窗口受到相对于Li/Li+约3.6 V的邻苯二酚部分氧化的限制，而与溶剂无关[10]。电压窗口太低，不足以用于具有强氧化性正极材料（例如LiMn2O4）的锂离子电池，相对于Li/Li+，该材料的电化学稳定性范围约为4-4.5V。为了提高高电压下的电化学稳定性，对氟化类似物进行了进一步研究，将在下一节中进行讨论。

#### 3.2. Lithium bis[3-fluoro-1,2-benzenediolato (2-)-O,O′] borate (LiBFBB)
LiBFBB is a kind of fluoro-substituted derivative of LiBBB with the molecular weight of 269.4 Da (shown in Scheme 4). It decomposes at 256 °C. Its synthesis was given below [142].  
LiBFBB是LiBBB的一种氟取代的衍生物，分子量为269.4Da（方案4所示）。在256°C时分解。其合成如下[142]。

![fig_15.png](imgs/fig_15.png)

As a fluorine substituent replaced a hydrogen substituent on the phenyl ring, the charge distribution of boron anion was more delocalized than that of LiBBB. Therefore, the solution composed of LiBFBB would have higher conductivity than that of LiBBB [40]. Even so, the voltage window was improved slightly to 3.75 V vs. Li/Li+, which still could not meet the requirements of lithium ion battery despite minor advancement [42], [43], [137].  
由于氟取代基取代了苯环上的氢取代基，因此硼阴离子的电荷分布比LiBBB的电荷分布更局限。因此，由LiBFBB组成的溶液具有比LiBBB更高的电导率[40]。即便如此，电压窗口相对于Li /Li +仍略微提高到3.75 V，尽管取得了一些小进步[42]，[43]，[137]，但仍不能满足锂离子电池的要求。

#### 3.3. Lithium bis[tetrafluoro-1, 2-benzenediolato (2-)-O,O′] borate (LiBTBB)
LiBTBB is the eight fluoro-substituted derivative of LiBBB with the molecular weight of 377.4 Da (see Scheme 4). LiBBB has a high decomposition temperature at 270 °C, but poor solubility in carbonate solvents.  
LiBTBB是LiBBB的八种氟取代的衍生物，分子量为377.4 Da（参见方案4）。 LiBBB在270°C时具有较高的分解温度，但在碳酸盐溶剂中的溶解性较差。

LiBTBB was first synthesized by Barthel in 1996 [41]. The process of synthesis is depicted as follows.  
LiBTBB由Barthel于1996年首次合成[41]。合成过程描述如下。  
![fig_16.png](imgs/fig_16.png)

Compared with LiBFBB, the molecule of LiBTBB has more fluorine substituents. Despite the lower mobility of the larger anion, its extensive charge delocalization in its anion caused by strongly electron withdrawing substituents made it to show weak anion solvent interaction. Due to this particular feature, LiBTBB yielded sufficiently high ionic conductivity solutions, and exhibited wide electrochemical stability windows 4.1 V vs. Li/Li+ [41], [42], [137].  
与LiBFBB相比，LiBTBB分子具有更多的氟取代基。尽管较大阴离子的迁移率较低，但由于强烈的吸电子取代基导致阴离子中广泛的电荷离域，使其显示出弱的阴离子溶剂相互作用。由于这个特殊的特性，LiBTBB产生了足够高的离子电导率溶液，并且相对于Li /Li +表现出4.1 V的宽电化学稳定性窗口[41]，[42]，[137]。

#### 3.4. Lithium bis[2,2′-naphthalenediolato (2-)-O,O′] borate (LiBNB)
LiBNB has two naphthalene chelating groups with even bigger molecular weight of 334.1 Da (shown in Scheme 4). Compared with LiBBB, it has a higher decomposition temperature up to 320 °C and lower solubility in carbonate solvents.  
LiBNB具有两个萘螯合基团，其分子量甚至更大，为334.1 Da（如方案4所示）。与LiBBB相比，它的分解温度最高可达320°C，在碳酸酯溶剂中的溶解度较低。

LiBNB was made from commercially available 2,3-dihydroxynaphthylene, boric acid, and lithium hydroxide. The scheme of its synthesis was depicted in Eq. (17) [41].  
LiBNB由可商购的2，3-二羟基萘，硼酸和氢氧化锂制成。其合成方案在等式中描述。 （17）[41]。

![fig_18.png](imgs/fig_18.png)  
LiBNB had a large molecular weight of anion, so the viscosity of LiBNB electrolyte was considerably higher than that of LiBBB electrolyte. However, the conductivity of LiBNB electrolytes was comparable to that of LiBBB [136]. Moreover, when compared with those cells using traditional electrolytes, such as LiPF6 and LiClO4-based electrolytes, the cell using LiBNB-electrolyte delivered moderate discharge capacities. The efficiency of the LiBNB electrolyte after long cycling was nearly equal to that of the LiPF6 and LiClO4-based electrolytes. However, its electrochemical window was only to 3.8 V vs. Li/Li+ in EC/DMC, which hindered its future application in lithium ion batteries [42].  
LiBNB具有大的阴离子分子量，因此LiBNB电解质的粘度明显高于LiBBB电解质的粘度。然而，LiBNB电解质的电导率与LiBBB相当[136]。此外，与使用传统电解质（如LiPF6和LiClO4基电解质）的电池相比，使用LiBNB电解质的电池具有中等的放电容量。经过长时间循环后，LiBNB电解质的效率几乎等于LiPF6和LiClO4基电解质的效率。然而，它的电化学窗口相对于EC /DMC中的Li /Li +仅为3.8 V，这阻碍了它在锂离子电池中的未来应用[42]。

3.5. Lithium bis(salicylate-2-) borate (LiBSB)
Lithium bis(salicylate-2-) borate possesses two salicylato chelating groups with the molecular weight of 290.0 Da (shown in Scheme 4). The decomposition reaction of LiBSB will occur at 290 °C. Its solubility can reach 1.3 M in carbonate solvents. LiBSB was obtained by the direct reaction of lithium hydroxide, boric acid and the bidentate ligand salicylic acid in water according to Eq. (19) [42].  
双（水杨酸-2-）硼酸锂具有两个水杨酸基螯合基团，分子量为290.0 Da（方案4中所示）。 LiBSB的分解反应将在290°C发生。在碳酸盐溶剂中的溶解度可达到1.3M。 LiBSB由氢氧化锂，硼酸和双齿配体水杨酸根据方程式直接在水中反应制得。 （19）[42]。  
![fig_19.png](imgs/fig_19.png)  

As salicylato group had a lower oxidation potential value than oxalate group, LiBSB possesses a comparatively lower oxidation potential than LiBOB [26]. The CV studies of LiMn2O4 in LiBSB-electrolyte showed that bis(salicylato)borate anions underwent irreversible oxidation between 4.5 V vs. Li/Li+ and resulted in the formation of passivating surface films. The calculated HOMO and LUMO of the BSB− anion are presented in Fig. 9. Both HOMO and LUMO were mainly located at one of the salicylato groups, although some contribution of the other group could be detected, especially in the case of the radical. The cells using LiBSB-electrolyte exhibited a high efficiency for a long cycling, despite the lower ion conductivity than that of LiBBB or LiBNB [138]. So, as lithium salt for lithium ion battery, LiBSB might process a promising prospect in low voltage batteries. However, many fundamentals such as ionic conductivity and transference numbers and electrode compatibility are still no clear yet.  
由于水杨基基团的氧化电势值低于草酸基团，因此LiBSB的氧化电势低于LiBOB [26]。 LiBSB电解质中LiMn2O4的CV研究表明，双（水杨酸根）硼酸根阴离子在4.5 V vs. Li /Li +之间经历不可逆氧化，并导致钝化表面膜的形成。计算得出的BSB-阴离子的HOMO和LUMO见图9。HOMO和LUMO都主要位于一个水杨基基团中，尽管可以检测到另一基团的某些贡献，尤其是在自由基的情况下。尽管使用的LiBSB电解质的离子电导率低于LiBBB或LiBNB的电导率，但仍表现出高效率的长周期循环[138]。因此，作为锂离子电池的锂盐，LiBSB有望在低压电池中有广阔的发展前景。然而，诸如离子电导率和迁移率数以及电极相容性等许多基本原理仍不清楚。

![1-s2.0-S0010854515000612-gr9_lrg.jpg](imgs/1-s2.0-S0010854515000612-gr9_lrg.jpg)  
Fig. 9. Bis(salicylato) borate (BSB−), structure and orbital shape of the (a) BSB− anion with HOMO and (b) BSB− radical with LUMO.  
图9.（a）BSB-阴离子与HOMO和（b）BSB-自由基与LUMO的双（水杨酸根）硼酸盐（BSB-），结构和轨道形状。

#### 3.6. Lithium bis[2,2′-biphenyldiolato (2-)-O,O′] borate (LiBBPB)
LiBBPB possesses two large biphenyl chelating groups with much larger molecular weight of 386.1 Da (shown in Scheme 4). It has a very high decomposition temperature up to 370 °C but poor solubility in carbonate solvents.  
LiBBPB具有两个较大的联苯螯合基团，分子量更大，为386.1 Da（如方案4所示）。它的分解温度高达370°C，但在碳酸盐溶剂中的溶解度很差。

LiBBPB was obtained by the replacement of methoxy ligands of lithium tetramethanolatoborate by the bidentate ligand 2,2′-dihydroxybiphenyl in acetonitrile according to Eq. (20) [42].  
LiBBPB是通过根据等式2用乙腈中的二齿配体2,2'-二羟基联苯代替四甲醇硼硼酸锂的甲氧基配体获得的。（20）[42]。

![fig_20.png](imgs/fig_20.png)

It was well known that biphenyl had higher conjugate energy than benzene and naphthalene. The LiBBPB exhibited a better thermal stability compared with that of LiBBB and LiBNB [136], [137]. In addition, LiBBPB had a high electrochemical stability for oxidation, which could be up to 4.1 V vs. Li/Li+. Furthermore, LBBPB electrolyte possessed a higher cycling efficiency than that of LiPF6. These excellent performances deserve further investigation.  
众所周知，联苯具有比苯和萘更高的共轭能。与LiBBB和LiBNB相比，LiBBPB表现出更好的热稳定性[136]，[137]。此外，LiBBPB具有较高的氧化电化学稳定性，相对于Li /Li +可以高达4.1V。此外，LBBBB电解质比LiPF6具有更高的循环效率。这些出色的表现值得进一步研究。

However, it was difficult for LBBPB to dissolve in PC/DMC or EC/DME solvents [136], which resulted in a low ion conductivity. So, it is imperative to explore a strategy to improve solubility of LiBBPB in liquid solvents.  
但是，LBBBB难溶于PC /DMC或EC /DME溶剂[136]，这导致离子传导率低。因此，必须探索一种改善LiBBPB在液体溶剂中的溶解度的策略。

#### 3.7. Lithium [1,2-benzenediolato(2-)-O,O′ oxalato] borate (LiBDOB)
LiBDOB possesses one pyrocatechol- and one oxalate-chelating groups (shown in Scheme 4). LiBDOB has the combined chemical structures of LiBBB and LiBOB and its molecular weight is 213.7 Da. LiBDOB has a decomposition temperature at 256 °C. However, its solubility in carbonates is much lower than both LiBBB and LiBOB. LiBDOB was synthesized according to Eq. (21) reported by Xue [143].  
LiBDOB具有一个邻苯二酚和一个草酸盐螯合基团（如方案4所示）。 LiBDOB具有LiBBB和LiBOB的组合化学结构，其分子量为213.7Da。 LiBDOB的分解温度为256°C。但是，它在碳酸盐中的溶解度远低于LiBBB和LiBOB。 LiBDOB是根据等式1合成的。 （21）由薛[143]报道。  
![fig_21.png](imgs/fig_21.png)

As can be seen from Scheme 4, the BDOB− has asymmetrical structure with benzenediolato and oxalato complexes of boron. Its thermal, electrochemical stabilities and conductivities were studied and compared with those of LiBBB and LiBOB electrolytes by Xue et al. [143]. Combination of these two moieties endows it with a synergistic property of LiBBB and LiBOB [140]. For example, comparing the ionic conductivities of LiBDOB solutions in different solvents with those of LiBBB and LiBOB, it was observed that LiBDOB solutions with the same concentration possessed higher ionic conductivities than those of LiBBB, but lower than LiBOB solutions. Its electrochemical oxidation potential was a bit higher than those of LiBBB in the same organic solvents used in batteries, but lower than those of LiBOB.  
从方案4中可以看出，BDOB-具有不对称结构，且与硼的苯二醇基和草酸根配合物。 Xue等人研究了其热，电化学稳定性和电导率，并与LiBBB和LiBOB电解质进行了比较。 [143]。这两个部分的结合赋予了它LiBBB和LiBOB的协同特性[140]。例如，通过比较不同溶剂中的LiBDOB溶液的离子电导率与LiBBB和LiBOB的离子电导率，可以发现，相同浓度的LiBDOB溶液的离子电导率比LiBBB的离子电导率高，但比LiBOB的离子电导率低。在电池中使用的相同有机溶剂中，其电化学氧化电位比LiBBB的高一些，但低于LiBOB的。

#### 3.8. Lithium salicylato-oxalato borate (LiSOB)
Similar to LiBDOB, the chemical structure of LiSOB is also asymmetric. It combines one oxalate- and one salicilato-chelating groups (shown in Scheme 5).  
与LiBDOB相似，LiSOB的化学结构也是不对称的。它结合了一组草酸酯和一组水杨酸螯合剂（如方案5所示）。

The synthesis process of LiSOB had been reported by Dietz et al. [144]. Suitable solvents were chosen to form an azeotrope with water, for example, saturated or aromatic solvents such as heptane, octane, toluene or cumene.  
Dietz等人已经报道了LiSOB的合成过程。 [144]。选择合适的溶剂以与水形成共沸物，例如饱和或芳族溶剂，例如庚烷，辛烷，甲苯或枯烯。

![fig_22.png](imgs/fig_22.png)

LiSOB was explored as an additive used in lithium ion batteries [26], [89]. As can be seen from Scheme 5, SOB− has two different chelating agents, which are oxalato ligand and salicylato ligand. So, LiSOB-electrolyte should show a combined electrochemical behavior of LiBOB and LiBSB. It displayed two reduction signals at 1.60 V and 1.02 V vs. Li/Li+ on the graphite electrode [26], [89]. Two oxidation peaks were observed at 4.51 V and 4.75 V vs. Li/Li+ in CV curves of LiMn2O4 electrodes cycled in 1 M LiPF6/EC:DMC with 0.1 M LiSOB at a scan rate of 0.1 mV s−1. However, how LiSOB affected the battery performance was unknown yet.  
探索了LiSOB作为锂离子电池中使用的添加剂[26]，[89]。从方案5可以看出，SOB-具有两种不同的螯合剂，它们是草酸酯配体和水杨基配体。因此，LiSOB电解质应表现出LiBOB和LiBSB的组合电化学行为。它在石墨电极[26]，[89]上显示了相对于Li /Li +的两个1.60 V和1.02 V还原信号。在以0.1 mV s-1的扫描速率在具有0.1 M LiSOB的1 M LiPF6 /EC：DMC中循环的LiMn2O4电极的CV曲线中，相对于Li /Li +在4.51 V和4.75 V处观察到两个氧化峰。但是，尚不清楚LiSOB如何影响电池性能。

#### 3.9. Tris(pentafluorophenyl) borane (TPFPB)
Tris(pentafluorophenyl) borane is a white, volatile solid. The molecule consists of three pentafluorophenyl groups attached in a “paddle-wheel” manner to a central boron atom; the BC3 core is planar (shown in Scheme 5). It possesses a large molecular weight of 511.9 Da and melts at the temperature of 121 °C.  
三（五氟苯基）硼烷是白色的挥发性固体。该分子由三个以“桨轮”方式连接到中心硼原子的五氟苯基组成； BC3核心是平面的（如方案5所示）。它具有511.9 Da的大分子量，并在121°C的温度下熔融。

TPFPB is a kind of the anion receptors and has been developed as an additive in electrolytes for increasing the dissociation of LiPF6 in electrolytes and improving the cycle life and power capabilities of the batteries. The scheme of its synthesis was reported by Lee et al. and illustrated in Scheme 6 [145].  
TPFPB是一种阴离子受体，已被开发为电解质中的添加剂，以增加LiPF6在电解质中的离解并提高电池的循环寿命和功率能力。 Lee等人报道了其合成方案。并在方案6 [145]中进行了说明。

![1-s2.0-S0010854515000612-sc6_lrg.gif](imgs/1-s2.0-S0010854515000612-sc6_lrg.gif)  
Scheme 6. The illustrative procedure for TPFPB synthesis.

As an additive in LiPF6-based electrolyte, TPFPB possesses the ability of improving the cycling performance of LiFePO4 cathode at elevated temperatures [146], [147]. According to the reported results, TPFPB was believed to participate in the formation of passivation films on LiFePO4 electrode surface and in the dissolution of LiF in the films, which resulted in the improved lithium ion conductivity and better cell performance (shown in Fig. 10). Similarly, the power capabilities of graphite/Li1.1[Ni1/3Co1/3Mn1/3]0.9O2 cells was significantly improved when TPFPB adapted as a electrolyte additive [148].  
作为基于LiPF6的电解质的添加剂，TPPFB具有在高温下改善LiFePO4阴极循环性能的能力[146]，[147]。根据报道的结果，TPPFB被认为参与了LiFePO4电极表面钝化膜的形成以及LiF在膜中的溶解，从而改善了锂离子电导率并改善了电池性能（如图10所示）。 。同样，当TPPFB用作电解质添加剂时，石墨/Li1.1[Ni1/3Co1/3Mn1/3]0.9O2电池的功率能力也得到了显着提高[148]。

![1-s2.0-S0010854515000612-gr10_lrg.jpg](imgs/1-s2.0-S0010854515000612-gr10_lrg.jpg)  
Fig. 10. Impedance spectra comparison of fully charged LiFePO4 electrodes after 100 cycles at 1.0 C charge/discharge rate at 60 °C in 1.2 M LiPF6 EC/DMC (1:1) solution (a) without and (b) with 0.028 M TPFPB. Frequency range: 0.01 Hz and 106 Hz.  
图10.在1.2 M LiPF6 EC /DMC（1：1）溶液（a）不使用和（b）0.028 M的情况下，在1.2 M LiPF6 EC /DMC（1：1）溶液中，在60°C下以1.0 C充/放电速率在1.0 C充电后，充满电的LiFePO4电极的阻抗谱比较TPFPB。频率范围：0.01 Hz和106 Hz

此外，TPPFB添加剂还被报道为阴离子受体，可增强锂离子电池中石墨阳极界面的热稳定性[149]。由于增强了石墨阳极中间相的稳定性，在0.8 M LiBF4 EC：DEC电解质中添加0.2 M TPFPB改善了循环性能。在上述电解液中循环的石墨阳极的第一个放热反应的起始温度从60°C升高到140-160°C。形成的SEI层包含更少的LiF和更多的基于溶剂的还原产物。

### 4. Single-ion dominantly conducting polyborates
A dissociated lithium ion in the liquid electrolyte is usually solvated with four to six solvent molecules to form Li+ solvation sheath [150], whose size is relatively larger than those of the anion, which hampers its rapid transportation. In general, the conventional liquid electrolytes behave as an anion-dominant conductor with the anion transfer number of about 0.67 and the cation counterpart of about 0.33. As the electrodes’ reactions only exchange lithium ion with the electrolyte, the anion overconcentration often occurs and increases the polarization. In addition, the over-concentrated anions will participate in undesirable side reactions at the surfaces of electrodes, which also can directly affect the resistance and impedance of batteries. Therefore it is important to increase Li+ ion transference number (t+) to gain less polarization for lithium ion batteries [151].  
液体电解质中的离解锂离子通常被4至6个溶剂分子溶剂化以形成Li +溶剂化鞘层[150]，其尺寸比阴离子的相对大，这阻碍了其快速运输。通常，常规的液体电解质表现为阴离子主导的导体，其阴离子转移数约为0.67，阳离子对应数约为0.33。由于电极的反应仅与电解质交换锂离子，因此经常会发生阴离子过浓并增加极化。另外，过浓的阴离子将参与电极表面的不良副反应，这也可能直接影响电池的电阻和阻抗。因此，重要的是要增加Li +离子的转移数（t +），以减少锂离子电池的极化[151]。
