Repository: greedbob/PaperNotebook

# Li-ion-Battery
锂离子电池相关

## READING…  
1. [Ionic liquid-based electrolytes for lithium-ion batteries: review of performances of various electrode systems 锂离子电池离子液体电解质：各种电极系统的性能回顾](2016-Ionic-liquid-based-electrolytes-for-lithium-ion-batteries-review-of-performances-of-various-electrode-systems/article.md)
   - 基于石墨/LiFePO4（Cgr/LFP），Li4Ti5O12/LiFePO4（LTO/LFP）和Li4Ti5O12/LiNi1/3Mn1/3Co1/3O2（LTO/NMC）的锂离子电池，
   - 使用[C1CnIm][NTf2]-和[C1C1CnIm][NTf2]（n = 4和6）基电解质与不同的锂盐，例如Li[N（SO2CF3）2]（LiNTf2），Li[N（SO2F）2]（LiFSI）和LiPF6在333 K下进行了测试，并与市售的碳酸盐基电解质[EC：DEC] [LiPF6]进行了比较。
   - 研究了侧链长度对咪唑鎓环或其被CH3取代的C2-H等不同因素的影响，以及有机添加剂的存在以及系统标称电压值的影响。最后，讨论了所有这些基于IL的电解质系统的共同趋势。
   - 锂离子电池电极的制备:

File: Li-ion-Battery/Functional-lithium-borate-salts-and-their-potential-application-in-high-performance-lithium-batteries/Functional-lithium-borate-salts-and-their-potential-application-in-high-performance-lithium-batteries.md (part 3 of 3)
## Functional lithium borate salts and their potential application in high performance lithium batteries 功能性硼酸锂盐及其在高性能锂电池中的潜在应用
There are two strategies to achieve the single ion conductors. The first one is to introduce interacting sites that preferentially interact with the anions [145], [152]. The other is to anchor anions to the polymer backbone, which is the most effective method to achieve single-ion conductors [153]. Many single-ion-conductive polymer electrolytes, based on polyethyleneimine, polyphosphazene, and polysiloxane backbones were synthesized [154], [155], [156], [157]. Florjanczyk et al. reported significant transference number enhancements by incorporating BF3, which is coordinated with the carboxylate anions of the polymer network [157]. Tsutsumi and coworkers reported a single-ion siloxane SPE with σbulk of 7 × 10−7 S cm−1 and t+ of 0.98 at room temperature [156]. New single lithium-ion conducting polymer electrolytes are prepared by Prof. Zhou via a copolymerization of two monomers, lithium (4-styrenesulfonyl)(trifluoro-methanesulfonyl)imide (LiSTFSI) and methoxy-polyethylene glycol acrylate (MPEGA, CH2 CHCO2 (CH2CH2O)nCH3, n = 8). The solid-state ionic conductivities of the Li[PSTFSI-co-MPEGA] copolymer electrolytes were 7.6 × 10−6 S cm−1 at 25 °C and reached 10−4 S cm−1 at 60 °C [158]. Moreover, Armand reported a P(STFSILi)-PEO-P(STFSILi) material as a polymer electrolyte exhibiting unprecedented levels of performance for lithium-metal batteries in terms of ionic conductivity of dry single-ion polymer electrolytes, transport number (>0.85) and improved mechanical strength [159], [160].  
有两种策略可以实现单个离子导体。第一个是引入优先与阴离子相互作用的相互作用部位[145]，[152]。另一种是将阴离子固定在聚合物主链上，这是获得单离子导体的最有效方法[153]。合成了许多基于聚乙烯亚胺，聚磷腈和聚硅氧烷骨架的单离子导电聚合物电解质[154]，[155]，[156]，[157]。 Florjanczyk等。报道了通过结合BF3显着提高转移数，BF3与聚合物网络中的羧酸根阴离子配位[157]。 Tsutsumi及其同事报道了在室温下σbulk为7×10-7 S cm-1且t +为0.98的单离子硅氧烷SPE [156]。周教授通过两种单体（4-苯乙烯磺酰基）（三氟甲烷磺酰基）酰亚胺（LiSTFSI）和甲氧基聚乙二醇丙烯酸酯（MPEGA，CH2 CHCO2（CH2CH2O））的共聚反应制备了新型的单一的锂离子导电聚合物电解质。 nCH3，n = 8）。 Li [PSTFSI-co-MPEGA]共聚物电解质的固态离子电导率在25°C下为7.6×10-6 S cm-1，在60°C下为10-4 S cm-1 [158]。此外，Armand报告了作为聚合物电解质的P（STFSILi）-PEO-P（STFSILi）材料，在干燥的单离子聚合物电解质的离子电导率，传输数（> 0.85）方面，锂金属电池具有前所未有的性能水平并提高了机械强度[159]，[160]。

Very recently, several single-ion conducting polymeric lithium borate salts, including lithium poly[oligo(ethylene glycol) oxalate borate] (LiPEGOB), lithium polyvinyl alcohol oxalate borate (LiPVAOB), lithium polyacrylic acid oxalate borate (LiPAAOB), lithium polymeric tartaric acid borate (LiPTB) and some lithium aromatic polyborates (e.g. LiPAB), were developed and demonstrated to be very promising application in lithium ion batteries [100], [109], [161], [162], [163], [164], [165].  
最近，几种单离子导电聚合硼酸锂盐，包括聚[低聚（乙二醇）草酸硼酸锂]（LiPEGOB），聚乙烯醇草酸硼酸锂（LiPVAOB），聚丙烯酸草酸硼酸锂（LiPAAOB），聚合锂酒石酸硼酸锂（LiPT​​B）和某些芳族多硼酸锂（例如LiPAB）已开发出来，并证明在锂离子电池中非常有前途的应用[100]，[109]，[161]，[162]，[163]，[164] ]，[165]。

#### 4.1. Lithium poly[oligo(ethylene glycol) oxalate borate] (LiPEGOB) 聚[低聚（乙二醇）草酸酯硼酸锂]（LiPEGOB）
Novel polyanionic solid electrolytes with weak coulomb traps and controllable caps and spacers such as lithium poly[oligo(ethylene glycol) oxalate borate] (LiPEGOB), lithium poly[oligo(ethylene glycol) malonato borate] (LiPEGMB) and lithium poly[oligo(propylene glycol) oxalate borate] (LiPPGOB) were developed by Prof. Angell, which are shown in Scheme 7. The synthetic routes of LiPEGOB are presented as follows [166], [167], [168].  
具有弱库仑阱和可控制的盖和垫片的新型聚阴离子固体电解质，例如聚[低聚（乙二醇）草酸硼酸锂]（LiPEGOB），聚[低聚（乙二醇）丙二酸硼酸锂]（LiPEGMB）和聚[低聚（锂（丙二醇草酸硼酸酯]（LiPPGOB）由Angell教授开发，显示在流程7中。LiPEGOB的合成路线如下[166]，[167]，[168]。

![fig_24.png](imgs/fig_24.png)

![1-s2.0-S0010854515000612-sc7_lrg.gif](imgs/1-s2.0-S0010854515000612-sc7_lrg.gif)  
Scheme 7. Structural formulae of single-ion conducting polyborates.

The LiPEGMB and LiPPGOB could be synthesized using the similar procedure. Among these polyanionic solid electrolytes, the boron was strongly chelated by the oxygen groups in the polymer chain. Thus, the ionic conduction in polymer electrolytes is dominated by the motion of the cations. For LiPEGOB, with increase of spacer repeating units from n = 3 to n = 23, glass transition temperature decreases from −0.9 °C to −63.1 °C [166]. That meant the introduction of mono-diacyl-capped orthoborate moieties into the polymer (n = 23) did not affect the flexibility of the polymer chain, making sure that LiPEGOB still kept solid phase at ambient temperature. Furthermore, the maximum conductivity of LiPEGOB was as high as 10−5 S cm−1 at room temperature. Another excellent electrochemical performance for LiPEGOB was that it had a good electrochemical stability of up to 4.5 V vs. Li+/Li. The drawback of these materials was that they unavoidably contained some LiBOB as a side-product in the synthetic process, which lower the lithium ion transport number to be much less than 1.0.  
LiPEGMB和LiPPGOB可以使用类似的步骤合成。在这些聚阴离子固体电解质中，硼被聚合物链中的氧基团强烈螯合。因此，聚合物电解质中的离子传导主要由阳离子的运动决定。对于LiPEGOB，随着间隔子重复单元从n = 3增加到n = 23，玻璃化转变温度从-0.9°C降低到-63.1°C [166]。这意味着将单二酰基封端的原硼酸酯部分引入聚合物（n = 23）不会影响聚合物链的柔韧性，从而确保LiPEGOB在环境温度下仍保持固相。此外，室温下LiPEGOB的最大电导率高达10-5 S cm-1。 LiPEGOB的另一个出色的电化学性能是，与Li + /Li相比，它具有高达4.5 V的良好电化学稳定性。这些材料的缺点在于，它们在合成过程中不可避免地包含一些LiBOB作为副产物，这使锂离子的传输数降低到远小于1.0。

#### 4.2. Lithium polyvinyl alcohol oxalate borate (LiPVAOB) and lithium polyacrylic acid oxalate borate (LiPAAOB) 聚乙烯醇草酸硼酸锂（LiPVAOB）和聚丙烯酸草酸硼酸锂（LiPAAOB）
Recently, Wu et al. developed lithium polyvinyl alcohol oxalate borate (LiPVAOB) and lithium polyacrylic acid oxalate borate (LiPAAOB), which were synthesized by the reaction of poly(vinyl alcohol) (PVA) or polyacrylic acid (PAA), lithium carbonate, boric acid and oxalic acid, respectively, shown in Scheme 8 [163], [169]. These membranes showed good thermal properties and good morphology. After absorbing 3% amount of PC, the LiPVAOB and LiPAAOB electrolyte membranes showed high ionic conductivity up to 6.11 × 10−6 S cm−1 and 2.3 × 10−6 S cm−1 respectively at 25 °C and stable electrochemical window up to 7 V vs. Li+/Li. They also achieved another gel polymer electrolyte by gelation a sandwiched composite membrane consisted of PVDF/LiPAAOB/PVDF with a LiPF6 liquid electrolyte [163], [165]. The transference number of lithium ion in this GPE (t+ = 0.58) at ambient temperature was double that in the commercial separator saturated with liquid electrolyte (t+ = 0.27), which was shown in Fig. 11. In addition, the phenomenon of gas emission did not occur in the batteries using LiPAAOB, which greatly reduced the risk of explosion when operating at high temperature. So, the LiPAAOB electrolyte shows great possibility for applications in the lithium ion batteries requiring high power and high safety.  
最近，吴等。开发了聚乙烯醇草酸硼酸锂（LiPVAOB）和聚丙烯酸草酸硼酸锂（LiPAAOB），它们是通过聚乙烯醇（PVA）或聚丙烯酸（PAA），碳酸锂，硼酸和草酸反应合成的，分别在方案8 [163]，[169]中示出。这些膜表现出良好的热性能和良好的形态。吸收3％的PC后，LiPVAOB和LiPAAOB电解质膜在25°C时分别显示出高达6.11×10-6 S cm-1和2.3×10-6 S cm-1的高离子电导率，并且在高达50％的温度下具有稳定的电化学窗口7 V vs.Li + /Li。他们还通过凝胶化由PVDF /LiPAAOB /PVDF和LiPF6液体电解质组成的复合膜，获得了另一种凝胶聚合物电解质[163]，[165]。该GPE在室温下（t + = 0.58）的锂离子迁移数是在用液体电解质饱和的商用隔膜（t + = 0.27）中的迁移数的两倍，如图11所示。此外，还有气体排放现象使用LiPAAOB的电池不会发生这种情况，这大大降低了在高温下工作时爆炸的危险。因此，LiPAAOB电解质在需要高功率和高安全性的锂离子电池中显示出很大的可能性。

![1-s2.0-S0010854515000612-sc8_lrg.gif](imgs/1-s2.0-S0010854515000612-sc8_lrg.gif)  
Scheme 8. The synthesis of LiPVAOB and LiPAAOB.

![1-s2.0-S0010854515000612-gr11_lrg.jpg](imgs/1-s2.0-S0010854515000612-gr11_lrg.jpg)  
Fig. 11. (a) SEM micrographs of (a) the surface and (c) the cross-section of the LiPAAOB membrane, (b) the surface and (d) the cross-section of the PVDF–LiPAAOB composite membrane, (e) chronoamperometry profiles for the PVDF–LiPAAOB GPE and Celgard 2730 saturated with the liquid electrolyte at 25 °C in block cells using Li metal as both electrodes with a step potential of 10 mV.  
图11.（a）（a）LiPAAOB膜的表面和（c）横截面，（b）PVDF-LiPAAOB复合膜的表面和（d）横截面的SEM显微照片，（ e）使用锂金属作为两个电势且步电势为10 mV的块状电池，在25°C下用液体电解质饱和的PVDF–LiPAAOB GPE和Celgard 2730的计时电流分析曲线。

#### 4.3. Lithium polymeric tartaric acid borate (LiPTB) 聚合酒石酸硼酸锂（LiPT​​B）
Very recently, Cui and his coworker synthesized lithium polymeric tartaric acid borate (LiPTB) via a one-step reaction in aqueous solution, which was shown in Scheme 9 [161], [162]. The LiPTB has unique structure incorporating the BOB− building blocks in the main polymeric chains not by the side chains. LiPTB possesses a high decomposition temperature at 330 °C, which is potential for improving the battery safety characteristic (shown in Fig. 12(a)) [161], [162].  
最近，Cui和他的同事在水溶液中通过一步反应合成了聚合物酒石酸硼酸锂（LiPT​​B），该反应在方案9 [161]，[162]中显示。 LiPTB具有独特的结构，在主聚合物链中结合了BOB-结构单元，而没有侧链。 LiPTB在330°C时具有很高的分解温度，这可能会改善电池的安全特性（如图12（a）所示）[161]，[162]。

![1-s2.0-S0010854515000612-sc9_lrg.gif](imgs/1-s2.0-S0010854515000612-sc9_lrg.gif)  
Scheme 9. The illustrate synthesis of LiPTB in an aqueous solution.

![1-s2.0-S0010854515000612-gr12_lrg.jpg](imgs/1-s2.0-S0010854515000612-gr12_lrg.jpg)  
Fig. 12. (a) Thermal gravimetric analysis curves of LiPTB, LiPTB@PVDF-HFP and LiPF6. (b) SEM image of LiPTB@PVDF-HFP membrane (LiPTB/PVDF-HFP = 1/1 (w/w)).  
图12.（a）LiPTB，LiPTB @ PVDF-HFP和LiPF6的热重分析曲线。 （b）LiPTB @ PVDF-HFP膜的SEM图像（LiPT​​B /PVDF-HFP = 1/1（w /w））。

The polymeric electrolyte of LiPTB@PVdF-HFP was developed by a doctor-blading process followed by a soaking process in PC [161] or EC/DMC [162]. Its surface SEM image was shown in Fig. 12(b). This membrane exhibited considerable ionic conductivity, high lithium ion transference number (tLi+ = 0.93) and high anodic electrochemical stability (4.7 V vs. Li+/Li) at 80 °C (shown in Fig. 13). The LiFePO4/Li batteries using PC swollen LiPTB@PVDF-HFP membrane exhibit stable charge/discharge behavior, preferable rate capability and satisfactory cycling performance at 80 °C. The superior high temperature performance of PC swollen LiPTB@PVDF-HFP could endow this kind of polymer electrolyte a very promising application for power battery of electric vehicle normally operating at relatively high temperature.  
LiPTB @ PVdF-HFP的聚合物电解质是通过刮涂工艺和随后在PC [161]或EC /DMC [162]中的浸泡工艺开发的。其表面SEM图像如图12（b）所示。该膜在80°C下显示出可观的离子电导率，高锂离子转移数（tLi + = 0.93）和高阳极电化学稳定性（4.7 V vs. Li + /Li）（如图13所示）。使用PC膨胀的LiPTB @ PVDF-HFP膜的LiFePO4 /Li电池在80°C时表现出稳定的充电/放电行为，理想的倍率性能和令人满意的循环性能。 PC溶胀的LiPTB @ PVDF-HFP的优异高温性能可以使这种聚合物电解质在通常在较高温度下工作的电动汽车动力电池中具有非常有希望的应用。

![1-s2.0-S0010854515000612-gr13_lrg.jpg](imgs/1-s2.0-S0010854515000612-gr13_lrg.jpg)  
Fig. 13. (a) Electrochemical stability of PC swollen LiPTB@ PVDF-HFP membrane at 80 °C, respectively (scan rate = 1 mV s−1); (b) Variation of current with time during polarization of a Li|PC swollen LiPTB@PVDF-HFP membrane|Li cell at 80 °C, with total applied potential difference of 10 mV, after establishment of invariant resistive electrode layer.  
图13.（a）PC膨胀的LiPTB @ PVDF-HFP膜在80°C时的电化学稳定性（扫描速率= 1 mV s-1）； （b）在建立不变的电阻电极层之后，在80℃下，Li膨胀的LiPTB @ PVDF-HFP Li电池极化期间，电流随时间变化，总施加电势差为10 mV。

In addition, the EC/DMC swollen LiPTB@PVDF-HFP exhibited a superior lithium ionic conductivity at ambient temperature (σLi+ = 0.45 mS cm−1) and significantly high lithium ion transference number (tLi+ = 0.91), which was presented in Table 3. This gel electrolyte was further discovered to remarkably improve the cycling performance of the LiMn2O4 based lithium battery at elevated temperatures owing to superior thermal stability and comparable ionic conductivity (Fig. 14(a)) [100]. The dissolution of metallic Mn in this electrolyte was significantly suppressed than that of LiPF6 electrolyte. Moreover, the LiPTB@PVDF-HFP coated cellulose separator was evaluated to have a higher lithium ion transference number than the pristine separator (unpublished data, shown in Fig. 14(b)).  
此外，EC /DMC溶胀的LiPTB @ PVDF-HFP在环境温度（σLi+ = 0.45 mS cm-1）下表现出优异的锂离子电导率，并且锂离子迁移数极高（tLi + = 0.91），如表3所示。进一步发现，由于优异的热稳定性和可比的离子电导率，这种凝胶电解质可显着提高基于LiMn2O4的锂电池在高温下的循环性能（图14（a））[100]。与LiPF6电解质相比，金属Mn在该电解质中的溶解被显着抑制。此外，评价了LiPTB @ PVDF-HFP涂覆的纤维素隔膜比原始隔膜具有更高的锂离子转移数（未公开数据，图14（b）所示）。

Table 3. Apparent ionic conductivity comparison for both electrolyte systems.
表3.两种电解质系统的表观离子电导率比较。  
![table_03.png](imgs/table_03.png)

![1-s2.0-S0010854515000612-gr14_lrg.jpg](imgs/1-s2.0-S0010854515000612-gr14_lrg.jpg)  
Fig. 14. (a) The specific capacity vs. cycle number of the Li/LiMn2O4 cells using LiPF6 and LiPTB as electrolyte salts at 55 °C; (b) chronoamperometry profiles for cellulose/LiPTB@PVDF–HFP separator and cellulose separator.  
图14.（a）在55°C下使用LiPF6和LiPTB作为电解质盐的Li /LiMn2O4电池的比容量与循环数的关系； （b）纤维素/LiPTB @ PVDF-HFP分离器和纤维素分离器的计时电流分析曲线。

#### 4.4. Lithium polymeric aromatic borates (LiPAB)
Some lithium polymeric aromatic borates had been also developed by Prof. Cheng et al. [164], one of which is shown in Scheme 10. These materials exhibited good thermal and electrochemical stability, which may be suitable for applications in Li-ion batteries as electrolytes. Their ionic conductivity was comparable to the conventional liquid electrolytes. Unlike the small molecules of aromatic lithium salts described above, these lithium polymeric aromatic borates possessed relatively higher anodic oxidization stability due to double electro-withdrawing effect of the sp3 boron atoms. After all, these lithium polymeric aromatic borates still have relatively lower electrochemical stability than the non-aromatic borates, which may limit their potential application in high voltage lithium batteries.  
Cheng教授等人还开发了一些锂聚合物芳族硼酸盐。 [164]，方案10中显示了其中之一。这些材料表现出良好的热稳定性和电化学稳定性，可能适合作为电解质在锂离子电池中应用。它们的离子电导率与常规液体电解质相当。与上述芳族锂盐的小分子不同，这些锂聚合物芳族硼酸盐由于sp3硼原子的双重吸电子作用而具有相对较高的阳极氧化稳定性。毕竟，这些锂聚合物芳族硼酸盐仍比非芳族硼酸盐具有相对较低的电化学稳定性，这可能限制了它们在高压锂电池中的潜在应用。

![1-s2.0-S0010854515000612-sc10_lrg.gif](imgs/1-s2.0-S0010854515000612-sc10_lrg.gif)  
Scheme 10. Synthetic procedure of the lithium polymeric aromatic borate (LiPAB). 锂聚合的芳族硼酸锂（LiPAB）的合成方法。

### 5. Perspective
In conclusion, post lithium ion batteries need to develop green, low cost and high performance battery systems with compatible electrolytes. Lithium borate salts have been demonstrated to possess unique properties such as excellent thermal stability, comparable ionic conductivity, cost-effectiveness, environmental benignity and SEI forming properties. These properties would meet the requirement of the higher energy batteries using the Si/C composite anode, lithium metal anode, high voltage cathodes or semi-solid lithium flowable electrodes and improved cycling performance and safety characteristics. Especially, the newly developed single-ion dominantly conducting polyborate electrolytes could be very promising electrolytes in next generation lithium ion batteries.  
总之，后锂离子电池需要开发具有兼容电解质的绿色，低成本和高性能电池系统。硼酸锂盐已被证明具有独特的性能，例如出色的热稳定性，可比的离子电导率，成本效益，环境友好性和SEI形成性能。这些性能将满足使用Si /C复合阳极，锂金属阳极，高压阴极或半固态锂可流动电极的高能电池的要求，并改善循环性能和安全性。特别是，新开发的单离子占主导地位的多硼酸盐电解质可能是下一代锂离子电池中非常有前途的电解质。

Some researchers have studied the LiBOB and LiB(CN)4 based electrolytes in the Li–O2 batteries and found that this salts encountered serious irreversible decomposition reaction in this electrolyte system [86], [170], [171], [172]. It was also reported that the LiBF4 and LiBOB-based electrolytes were not suitable to be used in Li–S batteries because they could irreversibly react with the polysulfide [173]. However, the borate-based electrolytes would exhibit a very promising prospect in the newly developed energy storage batteries such as lithium rechargeable flow batteries and sodium ion batteries. As another very promising candidate for a large-scale energy storage application, the recently developed semi-solid lithium rechargeable flow battery delivers higher energy density with lower material and manufacturing cost than the conventional lithium battery. In regards to this large-scale application, the borate-based electrolytes would outperform the expensive and sensitive LiPF6 to meet the requirement of cost-effectiveness, environmental benignity as well as safety [6]. Sodium ion batteries are also attracting intensive interests as a low cost energy storage device in very recent years. The sodium bis(oxalate) borate (NaBOB) possessed high ionic conductivity up to 1.11 × 10−3 S cm−1 (0.25 mol L−1 in DMF). Like LiBOB, NaBOB also processed excellent thermal stability at high temperature when compared to the NaPF6, which would be favorable to improve battery cycling performance especially at elevated temperatures [174]. In terms of sodium borate salts, deep insights and more investigation are needed on the SEI-forming properties and compatibilities with the sodium ion battery electrodes. So, we hope that our review provides the motivation to encourage researchers to make new attempts in this promising field.  
一些研究人员研究了Li-O2电池中基于LiBOB和LiB（CN）4的电解质，发现该盐在该电解质系统中遇到了严重的不可逆分解反应[86]，[170]，[171]，[172]。也有报道说基于LiBF4和LiBOB的电解液不适合用于Li-S电池，因为它们会与多硫化物发生不可逆的反应[173]。然而，基于硼酸盐的电解质在诸如锂可充电液流电池和钠离子电池的新开发的储能电池中将显示出非常有希望的前景。作为大规模储能应用的另一个非常有希望的候选者，最近开发的半固态锂可充电液流电池比常规锂电池具有更高的能量密度，更低的材料和制造成本。关于这种大规模的应用，硼酸盐基电解质将胜过昂贵和敏感的LiPF6，以满足成本效益，环境友好性和安全性的要求[6]。近年来，作为低成本的能量存储装置，钠离子电池也引起了广泛的关注。双（草酸酯）硼酸钠（NaBOB）具有高达1.11×10-3 S cm-1（在DMF中为0.25 mol L-1）的高离子电导率。像LiBOB一样，与NaPF6相比，NaBOB在高温下也具有出色的热稳定性，这特别有助于提高电池循环性能，尤其是在高温下[174]。就硼酸钠盐而言，需要对SEI的形成特性以及与钠离子电池电极的相容性进行深入了解并进行更多研究。因此，我们希望我们的综述提供动机，以鼓励研究人员在这一有前途的领域进行新的尝试。
