Repository: greedbob/PaperNotebook

# Li-ion-Battery
锂离子电池相关

## READING…  
1. [Ionic liquid-based electrolytes for lithium-ion batteries: review of performances of various electrode systems 锂离子电池离子液体电解质：各种电极系统的性能回顾](2016-Ionic-liquid-based-electrolytes-for-lithium-ion-batteries-review-of-performances-of-various-electrode-systems/article.md)
   - 基于石墨/LiFePO4（Cgr/LFP），Li4Ti5O12/LiFePO4（LTO/LFP）和Li4Ti5O12/LiNi1/3Mn1/3Co1/3O2（LTO/NMC）的锂离子电池，
   - 使用[C1CnIm][NTf2]-和[C1C1CnIm][NTf2]（n = 4和6）基电解质与不同的锂盐，例如Li[N（SO2CF3）2]（LiNTf2），Li[N（SO2F）2]（LiFSI）和LiPF6在333 K下进行了测试，并与市售的碳酸盐基电解质[EC：DEC] [LiPF6]进行了比较。
   - 研究了侧链长度对咪唑鎓环或其被CH3取代的C2-H等不同因素的影响，以及有机添加剂的存在以及系统标称电压值的影响。最后，讨论了所有这些基于IL的电解质系统的共同趋势。
   - 锂离子电池电极的制备:
     - 石墨基电极由重量比为96：2：2的天然石墨，羧甲基纤维素（CMC）和丁苯橡胶（SBR）组成的浆料制备。将其沉积到负载为2.6 mAh cm-2的铜集电器上。
     - 由LTO，SuperC65，CMC和SBR组成的浆料以90：5：1：4的重量比制备Li4Ti5O12基电极。它以1.3 mAh cm-2的负载沉积到铝收集器上。
     - 由LiFP（Pulead），乙炔黑（Showa Denko）和聚偏二氟乙烯PVDF（Solvay）组成的浆料制备了LiFePO4基电极，其重量比为90：4：6，混合在N-甲基-2-吡咯烷酮中。将浆料以两个不同的负载沉积到铝收集器上：LTO为1.0 mAh cm-2，Cgr负极为2.4 mAh cm-2。
     - LiNi1/3Mn1/3Co1/3O2基电极（NMC）由NMC，SuperC65，PVDF和重量比为92：2：4：2的气相生长碳纤维组成的浆料制备，并混合在N-甲基-2-吡咯烷酮中。它以1.1 mAh cm-2的负载沉积到铝收集器上。
     - 首先将所有电极压紧，然后在353 K下真空干燥48小时，然后将其存放在无水氩气手套箱中。

1. []

File: Li-ion-Battery/Li-ion-battery-materials-present-and-future/Li-ion-battery-materials-present-and-future.md
## Li-ion battery materials: present and future  
## 锂离子电池材料的现状和未来

> Materials Today  
> 10.1016/j.mattod.2014.10.040  

### Abstract
> This review covers key technological developments and scientific challenges for a broad range of Li-ion battery electrodes. Periodic table and potential/capacity plots are used to compare many families of suitable materials. Performance characteristics, current limitations, and recent breakthroughs in the development of commercial intercalation materials such as lithium cobalt oxide (LCO), lithium nickel cobalt manganese oxide (NCM), lithium nickel cobalt aluminum oxide (NCA), lithium iron phosphate (LFP), lithium titanium oxide (LTO) and others are contrasted with that of conversion materials, such as alloying anodes (Si, Ge, Sn, etc.), chalcogenides (S, Se, Te), and metal halides (F, Cl, Br, I). New polyanion cathode materials are also discussed. The cost, abundance, safety, Li and electron transport, volumetric expansion, material dissolution, and surface reactions for each type of electrode materials are described. Both general and specific strategies to overcome the current challenges are covered and categorized.  
> 本综述涵盖了各种锂离子电池电极的关键技术发展和科学挑战。周期表和潜在/容量图用于比较许多合适材料的家族。商业插层材料的性能特征，电流限制和最近的突破，如钴酸锂（LCO），锂镍钴锰氧化物（NCM），锂镍钴铝氧化物（NCA），磷酸铁锂（LFP），锂钛氧化物（LTO）等与转换材料形成对比，如合金阳极（Si，Ge，Sn等），硫属化物（S，Se，Te）和金属卤化物（F，Cl，Br，一世）。还讨论了新的聚阴离子阴极材料。描述了每种类型的电极材料的成本，丰度，安全性，Li和电子传输，体积膨胀，材料溶解和表面反应。克服和分类克服当前挑战的一般和具体战略。

### Cathodes  
- Intercalation cathode materials  

- Conversion cathode materials  
Conversion electrodes undergo a solid-state redox reaction during lithiation/delithiation, in which there is a change in the crystalline structure, accompanied by the breaking and recombining chemical bonds. 转化电极在锂化/脱锂过程中经历固态氧化还原反应，其中晶体结构发生变化，伴随着断裂和重组化学键。 The full reversible electrochemical reaction for conversion electrode materials is generally as follows: 用于转换电极材料的完全可逆电化学反应通常如下： 

### Anode  
Anode materials are necessary in Li-ion batteries because Li metal forms dendrites which can cause short circuiting, start a thermal run-away reaction on the cathode, and cause the battery to catch fire. Furthermore, Li metal also suffers from poor cycle life. While the major efforts to enable Li metal anodes have been reviewed by others [181], this topic will not be covered herein. Instead, this section provides a concise overview of secondary anode materials. For further investigation, we recommend other more detailed reviews on carbon [182], lithium titanium oxide (LTO) [183,184], and Type A and Type B conversion anode materials [185–187].

- Conversion materials – alloying materials (Type B)

Here, ‘alloying materials’ refer to elements which electrochemically alloy and form compound phases with Li (i.e. Type B conversion materials as in Eq. (2)) at a low potential (preferably below 1 V). Alloying materials can have extremely high volumetric and gravimetric capacity, but are notorious for their colossal volume change, expanding to several times the original volume upon lithiation (Fig. 6c illustrates how this occurs for Si). This can cause particles to fracture and lose electrical contact [232]. For anodes, volume change can destroy the SEI protective layer, resulting in continuous electrolyte decomposition, loss of Li inventory and increasing cell impedance. Alloying anodes thus generally suffer from short cycle life due to the loss of active material [233] and increasing cell impedance [234], especially at high mass loadings.  
这里，“合金材料”是指在低电位（优选低于1V）下电化学合成并与Li形成化合物相的元素（即，如方程（2）中的B型转换材料）。 合金材料可以具有极高的体积和重量容量，但是因其巨大的体积变化而臭名昭着，在锂化时膨胀到原始体积的几倍（图6c说明了Si如何发生）。 这可能导致颗粒破裂并失去电接触[232]。 对于阳极，体积变化会破坏SEI保护层，导致电解质连续分解，Li库存损失和电池阻抗增加。 因此，合金阳极通常由于活性材料的损失[233]和增加的电池阻抗[234]而具有短的循环寿命，特别是在高质量负载下。  

In general, the most successful strategy has been to produce a carbon composite in which the particles of alloying material have sufficiently small dimensions for mechanical stability, electron transport, and Li transport, while maintaining Li diffusion paths within the electrode (which commonly requires a hierarchical structure such as Fig. 2b [235]). To stabilize the SEI, the active material can be encapsulated in a carbon shell with a sufficient void space to allow for volume expansion (Fig. 2e) [236–241]. This may, in principle, stabilize the SEI and prevent particles from sintering into larger particles, enabling high cycle life even at high mass loadings [23]. Electrolyte additives can further stabilize the SEI and prolong the cycle life [242–244], and binders which bond to the active material, have high stiffness and swell minimally in electrolytes can provide additional mechanical stability if a carbon shell is not used [245–249]. Even so, high mass loading electrodes with high (>800 mAh cm3) volumetric capacity and long cycle life (103+ cycles) in full Li-ion battery cells have yet to be demonstrated. Also, nanoparticles inherently have high surface area, which result in large quantities of SEI formation and large irreversible capacity loss during the initial cycles.  
通常，最成功的策略是生产碳复合材料，其中合金材料颗粒具有足够小的尺寸以用于机械稳定性，电子传输和Li传输，同时保持电极内的Li扩散路径（这通常需要分级结构如图2b [235]）。为了稳定SEI，可以将活性材料包封在具有足够空隙空间的碳壳中以允许体积膨胀（图2e）[236]。原则上，这可以稳定SEI并防止颗粒烧结成更大的颗粒，即使在高质量负载下也能实现高循环寿命[23]。电解质添加剂可以进一步稳定SEI并延长循环寿命[242]，并且与活性材料结合的粘合剂具有高刚度并且在电解质中最小程度膨胀可以在不使用碳壳的情况下提供额外的机械稳定性[245]。 ]。即便如此，尚未证明在全锂离子电池中具有高（> 800mAh cm 3）体积容量和长循环寿命（103+循环）的高质量负载电极。而且，纳米颗粒固有地具有高表面积，这导致在初始循环期间大量的SEI形成和大的不可逆容量损失。  

Of all alloying materials, Si has received the most attention due to its relatively low average delithiation potential, extremely high gravimetric and volumetric capacity, abundance, lost cost, chemical stability, and non-toxicity. Sn has also been of high interest, having similar properties except with lower gravimetric capacity, slightly lower cell voltage, but higher electrical conductivity. However, Sn appears to suffer from easy fracturing (Fig. 2a), even when the particle dimensions are decreased to the 10 nm range [250].  
在所有合金材料中，Si由于其相对低的平均脱锂潜力，极高的重量和体积容量，丰度，损失成本，化学稳定性和无毒性而受到最多关注。 Sn也具有相似的特性，具有相似的性能，除了具有较低的重量容量，稍低的电池电压，但具有较高的电导率。 然而，即使颗粒尺寸减小到10nm范围[250]，Sn似乎也容易受到破裂（图2a）。  
Ge does not fracture even at larger particles sizes [251,252], but is too expensive for most practical application (Fig. 1a). Ga also has an interesting property of being liquid near room temperature [253], but is again too expensive.  
即使在较大的颗粒尺寸下，Ge也不会破裂[251,252]，但对于大多数实际应用来说太昂贵了（图1a）。 Ga还具有在室温附近呈液态的有趣特性[253]，但又太贵了。
