Repository: greedbob/PaperNotebook

# Supercapacitors
超级电容器材料、器件与表征

## READING…  
1. [2015] [All-solid state supercapacitors operating at 3.5 V by using ionic liquid based polymer electrolytes  采用离子液体聚合物电解质在3.5 V下工作的全固态超级电容器](All-solid-state-supercapacitors-operating-at-3.5V-by-using-ionic-liquid-based-polymer-electrolytes/All-solid-state-supercapacitors-operating-at-3.5V-by-using-ionic-liquid-based-polymer-electrolytes.md)  
   - 基于吡咯烷基PIL（聚（二烯丙基二甲基铵）双（三氟甲磺酰基）酰亚胺（pDADMTFSI））和其相应的离子液体单体的二元混合物的全固态超级电容器的性能。IL：PIL的重量比为60:40。
   - 制备过程：  
   - 具有吡咯烷阳离子和TFSI阴离子的PIL和IL的选择基于两种离子的宽电化学稳定性窗口。Pica碳是商业活性炭，其在电极制备中用作活性材料。还研究了含有不同比例的IL-b-PE的全固态超级电容器对电极活性质量的电化学性能。
   - 将作为活性材料的PICA碳，炭黑和PVDF（80:10:10）与NMP混合并置于以250rpm运行30分钟的球磨研磨机中以获得均匀的碳墨。

2. [2019] [A highly adhesive PIL/IL gel polymer electrolyte for use in flexible solid state supercapacitors 高粘性的PIL/IL凝胶聚合物电解质，用于柔性固态超级电容器](A-highly-adhesive-PIL-IL-gel-polymer-electrolyte-for-use-in-flexible-solid-state-supercapacitors/A-highly-adhesive-PIL-IL-gel-polymer-electrolyte-for-use-in-flexible-solid-state-supercapacitors.md)
   - 新型凝胶聚合物电解质（GPE）由聚（1-乙烯基-3-丙基咪唑双（氟磺酰基）酰亚胺）（聚（VPIFSI））与市售离子液体1-乙基-3-甲基咪唑鎓双（氟磺酰基）酰亚胺（EMIFSI）混合。
   - 对几个PIL/IL-GPEs进行了电化学表征。使用电化学阻抗谱，循环伏安法和恒流充电/放电技术评估了PIL/IL-GPE（IL50％wt）对柔性固态超级电容器性能的影响。讨论了在使用不同条件和折叠角的循环过程中离子对器件中双电层形成的影响。
   - 胶粘剂PIL/IL-GPE的特性，例如高电导率，PIL基质与IL液相之间的良好相互作用,可防止泄漏（有助于提高安全性）。

3. [2019] [High temperature solid-state supercapacitor designed with ionogel electrolyte 采用离子凝胶电解质设计的高温固态超级电容器](High-temperature-solid-state-supercapacitor-designed-with-ionogel-electrolyte/High-temperature-solid-state-supercapacitor-designed-with-ionogel-electrolyte.md)  
   - 离子凝胶由EMImTFSI，四甲氧基硅烷（TMOS），二甲基二甲氧基硅烷（DMDMS）制成的溶胶获得的。关键点在于，DMDMS可为二氧化硅基质提供柔韧性，并能在碳电极上直接制造无裂纹的离子凝胶。
   - 该离子凝胶具有高离子电导率和良好的机械性能，因此适合在高温全固态EDLC中实施。这些基于离子凝胶的EDLC可以在高达3 V的条件下工作，证明在100°C时具有很高的循环稳定性（25000个循环）以及高比电容。

4. [Biredox ionic liquids with solid-like redox density in the liquid state for high-energy supercapacitors 氧化离子液体具有液态固体状氧化还原密度，适用于高能超级电容器](Biredox-ionic-liquids-with-solid-like-redox-density-in-the-liquid-state/Biredox-ionic-liquids-with-solid-like-redox-density-in-the-liquid-state.md)
   - 电极碳材料：PICA和YP50活性炭以及还原的氧化石墨烯（rGO）

File: Supercapacitors/All-solid-state-supercapacitors-with-poly(3,4-ethylenedioxythiophene)-coated-carbon-fiber-paper-electrodes-and-ionic-liquid-gel-polymer-electrolyte/All-solid-state-supercapacitors-with-poly(3,4-ethylenedioxythiophene).md
## All-solid-state supercapacitors with poly(3,4-ethylenedioxythiophene)-coated carbon fiber paper electrodes and ionic liquid gel polymer electrolyte 具有聚（3,4-亚乙二氧基噻吩）涂覆的碳纤维纸电极和离子液体凝胶聚合物电解质的全固态超级电容器

> G.P. Pandey, A.C. Rastogi, Charles R. Westgate
> Journal of Power Sources, Volume 245, 1 January 2014, Pages 857-865
> DOI: [10.1016/j.jpowsour.2013.07.017](https://doi.org/10.1016/j.jpowsour.2013.07.017)
> Keywords: Supercapacitor, Poly(3,4-ethylenedioxythiophene), Ionic liquid gel polymer electrolyte, Cyclic voltammetry, All-solid-state

### Highlights
- A thin solid-state supercapacitor based on PEDOT has been demonstrated.
- The PEDOT has been pulse polymerized over porous carbon paper.
- PEDOT shows a specific capacitance of 154.5 F g−1 with ionic liquid gel electrolyte.
- The fabricated solid-state device exhibited good electrochemical performance.

### Abstract
All-solid-state thin supercapacitors have been fabricated using current pulse polymerized poly(3,4-ethylenedioxythiophene) (PEDOT) over carbon fiber paper and ionic liquid based gel polymer electrolyte. The PEDOT-coated carbon paper electrodes were characterized by scanning electron microscopy (SEM), transmission electron microscopy (TEM) and X-ray photoelectron spectroscopy (XPS) which confirm the porous morphology of PEDOT at the nanoscale and a high degree of  dopant ion conjugation. The performance characteristics of the supercapacitor cells have been evaluated by ac impedance spectroscopy, cyclic voltammetry and galvanostatic charge-discharge techniques. The PEDOT electrode shows specific capacitance of ∼154.5 F g−1, which correspond to the cell area-normalized capacitance of 85 mF cm−2. The maximum specific energy and specific power of the solid-state supercapacitor cell, calculated from charge-discharge characteristics, are 6.5 Wh kg−1 and 11.3 kW kg−1, respectively. The solid-state supercapacitor shows good cycle durability and time stability. The thin, lightweight, gel electrolyte based supercapacitor shows considerable potential for low-cost, high-performance energy storage applications.  
使用电流脉冲聚合的聚（3,4-亚乙二氧基噻吩）（PEDOT）在碳纤维纸和离子液体基凝胶聚合物电解质上制造全固态薄超级电容器。通过扫描电子显微镜（SEM），透射电子显微镜（TEM）和X射线光电子能谱（XPS）表征PEDOT涂覆的碳纸电极，其证实PEDOT在纳米级的多孔形态和高度的掺杂剂离子共轭。 。已经通过交流阻抗谱，循环伏安法和恒电流充电 -放电技术评估了超级电容器电池的性能特征。 PEDOT电极显示~154.5Fg-1的比电容，其对应于85mF cm-2的电池面积归一化电容。根据充放电特性计算的固态超级电容器电池的最大比能量和比功率分别为6.5 Wh kg-1和11.3 kW kg-1。固态超级电容器具有良好的循环耐久性和时间稳定性。薄而轻的基于凝胶电解质的超级电容器显示出低成本，高性能储能应用的巨大潜力。

### 1. Introduction
In recent years, electrochemical capacitors, also known as supercapacitors, have received much attention as an attractive power/energy storage device due to their high power density, fast charging and discharging rates, long cycle life, and high reliability [1], [2], [3], [4], [5]. These devices are being used in a variety of applications, including consumer electronics, medical electronics, memory back-up systems, military devices, electrical utilities, hybrid electric vehicles, and large industrial scale power and energy management [5], [6]. However, the energy and power densities, safety, and cycle life of currently available supercapacitors need to be significantly improved to fulfill the demand for new generation of miniaturized consumer electronic devices [7]. The optimization of supercapacitor performance can be realized by considering several key structural parameters such as electrode components, open accessibility by electrolyte, and the interfacial structure between the electronically active material and current collector [8], [9].  
近年来，电化学电容器，也称为超级电容器，由于其高功率密度，快速充电和放电速率，长循环寿命和高可靠性而作为有吸引力的电力/储能装置受到了很多关注[1]，[2] ]，[3]，[4]，[5]。这些设备用于各种应用，包括消费电子，医疗电子，存储备份系统，军事设备，电力设施，混合动力电动汽车，以及大型工业规模的电力和能源管理[5]，[6]。然而，当前可用的超级电容器的能量和功率密度，安全性和循环寿命需要得到显着改善，以满足对新一代小型化消费电子设备的需求[7]。超级电容器性能的优化可以通过考虑几个关键结构参数来实现，例如电极组件，电解质的开放可达性，以及电子活性材料和集电器之间的界面结构[8]，[9]。

The supercapacitor electrode materials can be divided into three categories: carbon materials, conducting polymers, and transition metal oxides [10], [11], [12], [13], [14], [15], [16]. Among these, electronically conducting polymers have been intensively investigated as supercapacitor electrode material due to the fast kinetics of the electrochemical charge-discharge (doping-dedoping) processes which pervades throughout its volume and have high charge density. In addition, they are relatively cheap and have good intrinsic auto-conductivity. However, the lower power density and the capacity loss during continuous charge/discharge (doping-dedoping) processes are the major issues which limit the practical application of the conducting polymer based supercapacitors [14]. Various approaches have been adopted to improve the performance of the conducting polymer based supercapacitor including incorporation of carbon materials (carbon nanotubes, graphene etc.), synthesis of conducting polymer in various nanostructure forms and different substrates [9], [17], [18], [19].  
超级电容器电极材料可分为三类：碳材料，导电聚合物和过渡金属氧化物[10]，[11]，[12]，[13]，[14]，[15]，[16]。其中，由于电化学充电 -放电（掺杂 -去掺杂）过程的快速动力学遍及其整个体积并具有高电荷密度，因此电子导电聚合物作为超级电容器电极材料已经被深入研究。此外，它们相对便宜并且具有良好的固有自导性。然而，在连续充电/放电（掺杂 -去掺杂）过程中较低的功率密度和容量损失是限制基于导电聚合物的超级电容器的实际应用的主要问题[14]。已经采用各种方法来改善基于导电聚合物的超级电容器的性能，包括结合碳材料（碳纳米管，石墨烯等），合成各种纳米结构形式的导电聚合物和不同的基板[9]，[17]，[18] ]，[19]。

Among the conducting polymers, poly(3,4-ethylenedioxythiophene) (PEDOT) is a potential electrode material due to its high conductivity and relatively much higher chemical and mechanical stability [20], [21], [22], [23] However, its specific capacitance is relatively low compared to the other conducting polymers e.g. polyaniline, polypyorrle and thiophene-based polymers such as poly(3-methylthiophene) [24]. To increase the specific capacitance, formation of composites with nanostructured carbon, modified microstructure and novel dopant schemes have been investigated [21], [25], [26]. Various techniques for PEDOT electrode preparation using the sulphonate doped aqueous emulsions and chemical polymerization or electro-oxidation of 3,4-ethylenedioxythiophene (EDOT) monomer have been reported to optimize its performance [27], [28]. Recently, a pulsed electropolymerization method has been reported to form PEDOT films with highly porous microstructure at the nanoscale and with higher degree of dopant ion conjugation [29]. This technique has recently been reported for the electrochemical deposition of polypyorrle electrodes [30], [31].  
在导电聚合物中，聚（3,4-亚乙二氧基噻吩）（PEDOT）是一种潜在的电极材料，因为它具有高导电性和相对高得多的化学和机械稳定性[20]，[21]，[22]，[23] ，与其他导电聚合物相比，其比电容相对较低聚苯胺，polypyorrle和噻吩基聚合物，如聚（3-甲基噻吩）[24]。为了增加比电容，已经研究了具有纳米结构碳的复合材料的形成，改性的微结构和新的掺杂剂方案[21]，[25]，[26]。已经报道了使用磺酸盐掺杂的水乳液和3,4-亚乙二氧基噻吩（EDOT）单体的化学聚合或电氧化制备PEDOT电极的各种技术以优化其性能[27]，[28]。最近，已经报道了脉冲电聚合方法形成PEDOT薄膜，其具有纳米级的高孔隙微结构并且具有更高程度的掺杂剂离子共轭[29]。最近报道了这种技术用于多发性电极的电化学沉积[30]，[31]。

A suitable solid electrolyte is an important component in the solid-state supercapacitors. Supercapacitors based on the solid electrolytes are compact, more reliable, environmentally safe, and have long shelf life due to low internal corrosion. Recently, the development of high-performance all-solid-state supercapacitors has received considerable attention by various research groups [32], [33], [34], [35]. However, reports on PEDOT based all solid-state supercapacitor are limited [36], [37]. The gel polymer electrolytes are basically the liquid electrolyte (an ionic salt dissolved into an organic solvent) immobilized in a polymeric network which possess both the cohesive properties of solids and the diffusive transport properties of liquids [38], [39]. However, the poor thermal and electrochemical properties of organic electrolytes limit the performance of the gel electrolyte based supercapacitors [39]. Ionic liquids (ILs), the room temperature molten salts composed of organic cation (and anion) are being considered as an alternative to the aprotic organic solvents due to their low vapor pressure, excellent chemical and thermal stability, and wider electrochemical potential window [40].  
合适的固体电解质是固态超级电容器中的重要组分。基于固体电解质的超级电容器结构紧凑，更可靠，对环境安全，并且由于低内部腐蚀而具有长保质期。最近，高性能全固态超级电容器的开发受到了各种研究小组的广泛关注[32]，[33]，[34]，[35]。然而，基于PEDOT的全固态超级电容器的报道是有限的[36]，[37]。凝胶聚合物电解质基本上是固定在聚合物网络中的液体电解质（溶解在有机溶剂中的离子盐），其具有固体的内聚性和液体的扩散传输性[38]，[39]。然而，有机电解质的不良热和电化学性质限制了基于凝胶电解质的超级电容器的性能[39]。离子液体（ILs），由有机阳离子（和阴离子）组成的室温熔盐被认为是非质子有机溶剂的替代品，因为它们具有低蒸气压，优异的化学和热稳定性以及更宽的电化学势窗[40]。

In the present study, we demonstrate that high performance thin, lightweight supercapacitors can be fabricated using PEDOT coated carbon fiber paper electrodes and ionic liquid gel polymer electrolyte. Carbon fiber paper has been selected as substrate for electropolymerization of PEDOT owing to their high surface area with porous 3-D structure, high conductivity, and chemical stability, lightweight and low cost. The porous structure of carbon fiber paper is expected to facilitate the fast diffusion of ions into the electrode material. The performance characteristics of the supercapacitors have been evaluated by a.c. impedance spectroscopy, cyclic voltammetry (CV), galvanostatic charge-discharge tests. The solid-state supercapacitor shows good cycling performance and time stability.  
在本研究中，我们证明了使用PEDOT涂层碳纤维纸电极和离子液体凝胶聚合物电解质可以制造高性能薄，轻质超级电容器。碳纤维纸因其高表面积，多孔三维结构，高导电性，化学稳定性，重量轻，成本低等特点，被选用作PEDOT电聚合的基材。期望碳纤维纸的多孔结构有助于离子快速扩散到电极材料中。超级电容器的性能特征已由a.c.评估。阻抗谱，循环伏安法（CV），恒电流充放电试验。固态超级电容器显示出良好的循环性能和时间稳定性。
