Repository: greedbob/PaperNotebook

File: 锂离子电池/Scalable one-step electrochemical deposition of nanoporous amorphous S-doped NiFe2O4-Ni3Fe composite films/Scalable one-step electrochemical deposition of nanoporous amorphous S-doped NiFe2O4-Ni3Fe composite films.md
## Scalable one-step electrochemical deposition of nanoporous amorphous S-doped NiFe2O4 / Ni3Fe composite films as highly efficient electrocatalysts for oxygen evolution with ultrahigh stability  
## 一步电化学沉积 可伸缩的 纳米多孔非晶S掺杂NiFe2O4 / Ni3Fe复合薄膜 作为具有超高稳定性的析氧作用的高效电催化剂

> Journal of Materials Chemistry A  
> J. Mater. Chem. A, 2018, 6, 1551  
> DOI: 10.1039/c7ta08474a  

### Abstract

> 合理设计的贵金属电极催化剂具有高活性，稳定性，能够在低施加电位（<300 mV）下提供大电流密度（> 500 mA/cm2），特别适用于析氧反应(OER)，对于电驱动水分解装置的实际应用至关重要。  
> 在这里，我们报告了一种简便的可扩展和一步电化学沉积方法，用于开发自支撑*3D纳米多孔S掺杂非晶NiFe2O4/Ni3Fe复合电极*，具有出色的OER电催化活性和在碱性介质中的稳健耐久性。  
> 得益于3D纳米多孔结构及其在高导电性基板上的原位生长，新型S掺杂NiFe2O4/Ni3Fe复合电极为快速电子传输和高效质量传输提供了理想的平台。它还提供丰富的活性表面积以及可用于催化反应的活性位点。  
> 令人印象深刻的是，S掺杂的复合电极在1.0M KOH中显示出优异的OER活性，与现有技术的RuO2催化剂相比是有利的。需要260和285mV（校正iR）的低过电压才能分别达到OER的100和500 mA/cm2的长期稳定电流密度。  
> 通过将该S掺杂的复合电极作为阳极与用于整体水分解的Ni-Mo阴极配对而获得的电解槽在1.0M（1.5mA，10mA/cm2和1.79V，100mA/cm2）和和30％（重量）KOH（1.69V 100mA/cm2溶液）下均有效地工作，耐久性超过220小时。这种催化剂偶合物表现出优异的催化性能，并且在电化学水分解中具有潜在应用前景。 

### Introduction

氢能源高能量无污染。
电解水包括两个半反应 *hydrogen evolution reaction (HER)* on the cathode and *oxygen evolution reaction (OER)* on the anode. 
整体效率被 *the four-electron transferring process for OER* 的缓慢的动力学决定, leading to a larger driving cell voltage of 1.8–2.0 V than the theoretical thermodynamic requirement of 1.23 V in water splitting.  

*High-performance OER catalysts 高性能OER催化剂*的关键就是降低能垒。
*noble metal oxides (e.g. $IrO_2$ and $RuO_2$)* 被认为是当前最先进的高性能OER催化剂, 但由于成本巨大储备稀缺而不适合大规模应用。非常需要开发用于OER的高效且无贵金属的电催化剂。  

镍基材料可能作为一种碱性电解质中的OER催化材料，由于它内在的催化活性和丰富的储量。
特别是，当掺杂Fe时，这些催化剂材料具有比单独的*nickel oxides 镍氧化物/hydroxides 氢氧化物*高得多的OER电催化活性。
活性相（例如NiOOH）的形成以及在NiOOH中掺入Fe物质的强协同效应*are demonstrated to 被证明*能明显改善OER活性。
Moreover 此外，*nickel sulfides镍硫化物*如$NiS_x$, $NiS$以及$Ni_3S_2$ 在*strongly basic media 强碱性介质*中*have exhibited good OER catalytic activity表现出良好的OER催化活性*。

尽管如此，这些材料少有满足工业应用的严格标准：在低于$300mV$的过电位下，实现超过$500mA·cm^{-2}$的高电流密度，并且坚固耐用。
新型先进的具有互补性能的*nickel–iron–sulphides 镍-铁-硫化物*三元复合电极的合理设计和制造引起了开发商业上可行的OER电催化剂越来越多的兴趣。
此外，这些催化剂的*practical utilization 实际应用*需要具有高导电性的强结构完整性以在电催化条件下良好地起作用，这仍然具有挑战性。

这个问题可以通过*selfsupported 自支撑*催化剂通过在导电基底上*in situ growth 原位生长*有趣的活性相来解决。
*Needle-like NiFeS films 针状镍氧化物薄膜*作为高效的析氧催化剂，已经通过*electrodeposition 电解沉积*和*hydrothermal sulfuration 水热硫化*两步法直接在*nickel foam 镍泡沫 NF*上合成，显示出优异的活性，但在*alkaline solutions 碱性溶液*中稳定性差。[39]  
Sun's group报导了一种*Fe-doped $Ni_3S_2$ particle film*水热生长在泡沫镍上$Fe–Ni_3S_2/NF$。它表现为高活跃且稳定的OER催化剂，可以在1M KOH中一个小的257mV的过电位下传输$100 mA·cm^{-2}$的电流密度，并在质量分数为30%的KOH中，$500 mA·cm^{-2}$的电流密度下工作10小时后，活性的降低微不足道。[40]  
类似地，这种*hydrothermal approach 水热方法*已经扩展到合成在Ti网上形成$Fe$掺杂的$NiS_2$纳米阵列（$Fe–NiS_2 \ NA/Ti$）。 该电极仅需要212 mV的过电位，就可以驱动$100 mA cm^{-2}$的OER。 对于在30wt％KOH中$200mA cm^{-2}$下的长期电解，其在15小时内显示出良好的稳定性。[41]  
另外，Shanmugam等人报道了一种*high-performance and basestable bi-functional water-splitting catalyst 高性能和碱稳定的双功能水分解催化剂*，由*nanohoneycomb 纳米蜂窝状* $NiFeS$在NF上生长（$NiFeS/NF$），通过$NiFeS/NF$前体的**aqueous electrodeposition 水性电沉积**，然后进行*cyclic voltammetry sulfur deposition 循环伏安法硫沉积*。合成的$NiFeS/NF$可在1M KOH中$80 mA cm^{-2}$下，进行200小时的连续OER操作，活性衰减为7.5％。[42]  
为了进一步简化上述合成程序，我们最近开发了一种*facile 简便*的一步法和低成本的电沉积途径，以在典型的基于乙烷的低共熔溶剂中制备自支撑的镍基合金薄膜，其中活性纳米结构材料（如Ni-Cu纳米片，花椰菜样Ni-S微球和多孔Ni-Mo微球），直接电沉积在导电基底上。[43-45]  
值得注意的是，所得的自支撑Ni-Mo合金电极在强碱性溶液中显示出优异的OER活性和稳健的稳定性。遗憾的是，它不能以高电流密度进行OER。对具有令人满意的OER性能的地球丰富元素组成的高效且稳健的先进电极材料的探索仍然是具有挑战性的工作。

在此，我们报道了在镍丝（$S-NiFe_2O_4/Ni_3Fe/NW$）上开发的新型自支撑3D纳米多孔S掺杂非晶$S-NiFe_2O_4/Ni_3Fe$薄膜的合成; 这些薄膜具有高活性，可在碱性条件下起到强大的OER电催化剂的作用。该$S-NiFe_2O_4/Ni_3Fe$催化剂在ethaline中，通过易于处理可延展的一步恒电位沉积方法，合理设计和合成。 3D非晶$S-NiFe_2O_4/Ni_3Fe/NW$表现出优异的OER催化活性，其中过电势仅为260和285mV（IR校正），分别在1.0M KOH中输送100和500mA cm-2。 令人印象深刻的是，以$S-NiFe_2O_4/Ni_3Fe/NW$催化剂为阳极的电解槽和Ni-Mo基阴极显示出优异的活性和超稳定性，电流密度为10和100 mA cm-2，电压为1.52 和1.79V，分别在1.0M KOH中超过220小时。

### Results and discussion
